Repository: bcGitHub15/Ellipsometry

Analyzing ellipsometry from LiF on Si deposits.

Run10_26SN0x.ipynb are analyses of the four enriched LiF on etched Si wafers deposited by Blue Ridge in October 2026. These have a target thickness of 300 nm and have come in very close. Blue Ridge had trouble with the powdered 6LiF that we supplied and Woollam found that they had to include an interlayer of lower density that appears to be a thin (30-40 nm) region where the LiF does not stick uniformly and there are voids in the deposit. Assuming that this is true I compute the active thickness of the deposit as

total thickness = (top layer thickness) + (fill fraction) * (interlayer thickness)

Using this I find that the deposits are the most nearly uniform that Blue Ridge have made and should be entirely suitable for production work. The first two fit to constant thickness plus random noise at the 1-2 nm level. The second two show very slight planar slopes with thickness difference nearly 1 nm across the whole deposit and the same sort of random noise as the first two. 

Ellipsometry9_16.ipynb and siblings extend the analysis to the new data added by Woollam on 9/16/26. These include
 - 1 mm spacing scan of the LiF on fused silica studied in Ellipsometry8_3_26.ipynb
 - 2 mm scan of LiF on an unetched Si wafer
 - 2 mm scan of LiF on an etched Si wafer

The 1 mm data are in good agreement with the 2 mm data taken a month earlier. The Si data are in general agreement with the fused silica data but show some differences in shape. In particular, the etched wafer shows quite a bit more curvature than either the fused silica or unetched wafer data.

In GlassFull I explore the 1 mm scan and the last 2 mm scan in more detail using a full quartic (the file says quintic but a programming error means that it is not really true, nor does it matter) fit where I show that most of the difference between the two deposits is due to a slight angular mis-alignment between the two scans and that we really know the shape of the surface extremely well.
In Si I look at the quintic fits (really quintic this time, again the last term does almost nothing) to the deposits on etched and unetched Si wafers. Again I can fit the usable regions very will with 1-D polynomials at suitable rotations. The overall slope of the unetched wafer is much less than that of the etched wafer but I strongly suspect that this has more to do with the position of the wafer on the platter than anything about the substrate. Woollam again fit both Si data sets without needing to treat the deposit as having two layers so I think we are really quite sure about these thicknesses. They do need to include some variation of the refractive index but it is very small, at the fraction of 1% level.

Ellipsometry8_3_26.ipynb contains the preliminary analysis of the Woollam data that arrived on August 2nd. It deals with a fused silica blank about 600 nm of LiF that has been scanned three times with a spacing of 2 mm. Scans2 and 4 are with the wafer flat at the 12 o'clock position and Scan3 with it at the 3 o'clock position. The data are in files *Run_6_26_Scan<n>.png* where <n> is the scan number. Scan number 1 was just a measurement of the refractive index of the glass substrate so I did not include it.

The conclusions are:
 - The ellipsometry is very reproducible.
 - The odd far off points do not reproduce.
 - This deposit has the form of a rather sharp ridge (more quartic than quadratic) with a total height of about 1.3%.
 - The difference between two supposedly identical scans is normally distributed with a FWHM of about 0.5 nm.
 - The data from the rotated position match those from the unrotated positions to almost the same precision as the two unrotated positions.

Ellipsometry1.ipynb starts with a summary of our visual inspection of the data in Run_11_15
and some notes on the 7/1/26 Zoom call with Matthew Barber of Blue Ridge and Ron Synowicki of Woollam.

It then contains my ramblings as I developed some analysis code. About half way down the file starting
at the heading SN002 is my first round analysis of each of the four deposits including fits to simple
angled planes, residual plots, and histograms of height noise. The conclusions are:
 - The spot noise on all the deposits accounts for about half of the original height spread
 - All four deposits show a clear linear gradient.
 - With the gradient removed all four show signs of drooping round the edges, though the patterns are
   different in each case.
 - With the gradient removed the central regions are flat with $\pm2\,nm$ of quite normally distributed
   noise plus the outlying spots mentioned above.

File: Ellipsometry1.ipynb
# Ellipsometry Analysis

We have started to receive ellipsometry data from Woollam on some of the LiF deposits created by Blue Ridge. Looking at the data by eye we have noticed a number of things and raised some questions.

 - They ran 4 LiF on Si and an LiF on glass (how? doesn't the machine only hold 4 wafers?)

 - The LiF on Si shows basically linear variation in thickness in each case but the variation is much larger than before (+/-5, +/-5, +/-3, +/-4 nm compared to +/-2 for orig.)

 - The oxide layer on the bare wafer this time is MUCH more variable than the first time (+/-7nm vs. +/-0.2nm).

 - The LiF on Si all show significant variations in LiF refractive index at about the same % level as thickness and anti-correlated. Are we seeing roughly constant optical path?? Does that mean roughly constant amount of Li??

 - Different wafers show different amounts of variation and some difference in angle.

 - For next run we want glass w/ 1mm and 2mm spacing in same orientation and 2mm at right angles to understand reproducibility.
 
We also had a Zoom call with Mathew Barber of Blue Ridge and Ron Synowicki of Woollam where we learned some additional information.

The machine has four 'planets' or 'platters' each of which can hold five 3" wafers. For the run in question they did 4 LiF coated etched Si wafers on one platter and a single 4" diameter LiF coated BK-7 wafer on a different platter. The etched wafers and the coated BK-7 wafer were subject to four different cleaning procedures described in a recent email from Matthew Barber

 - SN1: abrasive scrub w/ cloth, surfactant wash w/ sponge, trail-wipe w/  acetone, trail-wipe w/ methanol
 - SN2: trail-wipe w/ acetone, trail-wipe w/ methanol
 - SN3: trail-wipe w/ acetone, trail-wipe w/ methanol, dry-buff w/ kimwipe
 - SN4: abrasive scrub w/ sponge, surfactant wash w/ sponge, wet w/ distilled water, blow off w/ dry nitrogen
 - BK7 wafer: trail-wipe w/ acetone, trail-wipe w/ methanol
 
The extra variability of the SiO2 layer on the reference eteched wafer could well be explained by the etching process. Since the oxide thickness was treated as constant in the modeling for the wafers its variability could have been transferred to the thickness data. However, since the etching process is extremely unlikely to have treated each wafer the same it is not possible to use the oxide thickness to correct the LiF thicknesses.

Although the etched wafers have visibly hazy areas, especially round the edges, there was no difficulty in getting good ellipsometry data from them. Ron speculates that the haziness indicates the addition of some scattering to those portions of the surface which is not captured by the ellipsometer which records on the specularly reflected light.

The BY-7 sample was initially hard to fit the data until Ron added an intermediate layer of about 46 nm of LiF with a slightly modified refractive index. Matthew confirmed that they would expect the early part of the deposition to grow in patches and that only after that layer was complete would the rest of the layer grow more uniformly. However NONE of the Si wafers required such an extra layer.

I noticed that the refractive index values are anti-correlated with the height values across all four of the Si wafers. This raises the possibility that the optical path, and thus the actual number of Li atoms, may be much more uniform across the wafers than the thickness might suggest. Matthew confirmed that there might be variations of density, particularly across the plane of the deposit so that this is worth pursuing.

## Analysis

In order to start to take a look I will load some tools and then see about reading in the data set from wafer SN001.

```
import numpy as np
import matplotlib.pyplot as plt

SN001 = np.loadtxt('Run11_25_SN001.txt', delimiter='\t', skiprows=5)
print(SN001[0,:])
```

[  1.      3.4   557.72    1.384   9.68 ]

Next I reformat the data into x, y, thickness, refractive index, and roughness columns.

```
x = SN001[:,0]
y = SN001[:,1]
t = SN001[:,2]
n = SN001[:,3]
rf = SN001[:,4]
```

and then I should be able to plot a map of the thickness data.

```
fig, ax = plt.subplots(subplot_kw={"projection": "3d"})
#surf = ax.plot_surface(x, y, t, cmap="coolwarm", linewidth=0, antialiased=False)
surf = ax.scatter(x, y, t)
```

So, apart from some scatterd points, especially near the edges, this looks like a tilted plane with about 4% variation across one axis. Let's look at the refractive index.

```
fig, ax = plt.subplots(subplot_kw={"projection": "3d"})
surf = ax.scatter(x, y, n)
```

Hard to tell. And if we plot the product of t and n (suitably scaled)?

```
fig, ax = plt.subplots(subplot_kw={"projection": "3d"})
surf = ax.scatter(x, y, t*n/1.38)
```

It is maybe a little less scattered but still shows about the same slope.

## Slope Removal

The obvious first step is to remove the clear slope. For that we need to come up with an equation for a rotated slanted plane. Let's start by constructing a unit vector that is oriented at and angle $\theta$ to the x-axis. It has the form
$\vec{u} = \cos(\theta)\vec{i} + \sin(\theta)\vec{j}$
and then we know that the right-handed unit vector perpendicular to this is
$\vec{v} = -\sin(\theta)\vec{i} + \cos(\theta)\vec{j}$
so that
$\vec{u} \cdot{} \vec{v} = -\sin(\theta)\cos(\theta) + \cos(\theta)\sin(\theta) = 0$
in this system we then form a plane sloped in the u-direction and flat in v as
$$\zeta(\xi, \eta) = z_0 + m \times{} \xi$$
where $\xi$ and $\eta$ are the coordinates in the rotated frame. For this we need a rotational transformation between $x, y$ and $\xi, \eta$

![Rotated coordinate system](Rotation.png)

We can do this with a little algebraic geometry. We seek to represent the same point in the two coordinate systems so that
$$\xi\vec{u} + \eta\vec{v} = x\vec{i} + y\vec{j}$$
Since we want to express $\xi$ and $\eta$ in terms of $x$ nd $y$ we start by dotting with $\vec{u}$ to pull out the $\xi$ term.
$$\xi\vec{u}\cdot{}\vec{u} + \eta\vec{v}\cdot{}\vec{u} = \xi = x \vec{i}\cdot{}\vec{u} + y \vec{j}\cdot{}\vec{u} = x\cos(\theta) + y\cos(\pi/2-\theta) = x\cos(\theta) + y\sin(\theta)$$
since $\vec{u}$ is perpendicular to $\vec{v}$.

Then we can find $\eta$ by dotting with $\vec(v)$ to get
$$\xi\vec{u}\cdot{}\vec{v} + \eta\vec{v}\cdot{}\vec{v} = \eta = x \vec{i}\cdot{}\vec{v} + y \vec{j}\cdot{}\vec{v} = x\cos(\pi/2+\theta) + y\cos(\theta) = -x\sin(\theta) + y\cos(\theta)$$

So we have
$$\xi = x\cos(\theta) + y\sin(\theta)$$
and
$$\eta = -x\sin(\theta) + y\cos(\theta)$$
so that our equation for the fit height becomes
$$\zeta(x, y) = z_0 + m \times{} \left( x\cos(\theta) + y\sin(\theta) \right)$$

There are a number of places that that could have introduced an error so let's check. We'll set $\theta = \pi/6a$ so that $\cos(\theta) = 0.5$ and $\sin(\theta) = \sqrt{3}/2$ and see if we get a plane where downhill is 30° above the x axis.

```
sin60 = np.sqrt(3.0)
cos60 = 0.5
zeta = 1 - 0.1 * (x*cos60 + y*sin60)
fig, ax = plt.subplots(subplot_kw={"projection": "3d"})
surf = ax.scatter(x, y, zeta)
```

Trying again with -10°

```
sinm10 = -np.sin(np.pi/18)
cosm10 = np.cos(np.pi/18)
zeta1 = 1 - 0.02 * (x*cosm10 + y*sinm10)
fig, ax = plt.subplots(subplot_kw={"projection": "3d"})
surf = ax.scatter(x, y, zeta1)
```

Let's try a different kind of plot. A contour plot or a colored 2-D scatter plot might work.

```
#fig, ax = plt.subplots(subplot_kw={"projection": "3d"})
fig, ax = plt.subplots(figsize=(6,6))
s60 = ax.tricontourf(x, y, zeta, cmap='coolwarm')
```

```
fig, ax = plt.subplots(figsize=(6,6))
s60 = ax.tricontourf(x, y, zeta1, cmap='coolwarm')
```

Well, accounting for the distortion caused by the non-square axis box those make pretty good sense. What if we plot our data the same way?

```
fig, ax = plt.subplots(figsize=(6,6))
s60 = ax.tricontourf(x, y, t, levels=21, 
                     cmap='coolwarm')
```

That is pretty much axis oriented with low edges. Here is how Taylor would have plotted to show the actual data points and then a method to match the way Ron did it.

```
#fig, ax = plt.subplots(subplot_kw={"projection": "3d"})
fig, ax = plt.subplots(figsize=(8,6))
c = ax.scatter(x, y, c=t, cmap='coolwarm', s=10)
plt.colorbar(c, label='Thickness (nm)')
```

```
#fig, ax = plt.subplots(subplot_kw={"projection": "3d"})
fig, ax = plt.subplots(figsize=(8,6))
c = ax.tricontourf(x, y, t, levels=201, cmap='hsv')
ax.scatter(x, y, c='k', marker='.', s=10)
plt.colorbar(c, label='Thickness (nm)')
plt.grid(True, linestyle='-', linewidth=1, alpha=0.7)
plt.xlim(-4, 4)
plt.ylim(-4, 4)
plt.xlabel('X (cm)')
plt.ylabel('Y (cm)')
```

Text(0, 0.5, 'Y (cm)')

That looks really good now. Let's do it again with the optical depth.

```
fig, ax = plt.subplots(figsize=(8,6))
c = ax.tricontourf(x, y, t*n/1.38, levels=201, cmap='hsv')
ax.scatter(x, y, c='k', marker='.', s=10)
plt.colorbar(c, label='Thickness (nm)')
plt.grid(True, linestyle='-', linewidth=1, alpha=0.7)
plt.xlim(-4, 4)
plt.ylim(-4, 4)
plt.xlabel('X (cm)')
plt.ylabel('Y (cm)')
plt.title('Optical path length for LiF on SN001')
```

Text(0.5, 1.0, 'Optical path length for LiF on SN001')

Oh, interesting. It mostly just shifts the overall level slightly.

OK, so it appears that we could follow Taylor and build some standardized plotting functions. But I want to go beyond Taylor's collection of functions and group a given data set into an object that knows how to plot itself in various ways. This will grow to support fitting as well.

Note that I am not biulding robust error checks into this as I expect to be the only user and am happy to have the code raise a standard exception if I did something wrong.

```
from scipy import optimize

class DepositData:
    def __init__(self, x, y, z, n):
        self.name = None
        self.xdata = x
        self.ydata = y
        self.zdata = z
        self.ndata = n
        self.avg_thickness = np.average(self.zdata)
    
    def set_name(self, new_name):
        self.name = new_name
    
    def Ron_plot_on(self, ax):
        c = ax.tricontourf(self.xdata, self.ydata, self.zdata, levels=201, cmap='hsv')
        ax.scatter(self.xdata, self.ydata, c='k', marker='.', s=10)
        plt.colorbar(c, label='Thickness (nm)')
        plt.grid(True, linestyle='-', linewidth=1, alpha=0.7)
        plt.xlim(-4, 4)
        plt.ylim(-4, 4)
        plt.xlabel('X (cm)')
        plt.ylabel('Y (cm)')
        plt.title(f'LiF Thickness for {self.name}')

    def Ron_plot(self):
        fig, ax = plt.subplots(figsize=(8,6))
        self.Ron_plot_on(ax)
    
    # Class factory function to build a DepositData from a file
    def from_file(filename, data_name = None):
        arr = np.loadtxt(filename, delimiter='\t', skiprows=5)
        dd = DepositData(arr[:, 0], arr[:, 1], arr[:, 2], arr[:, 3]) 
        if data_name is not None:
            dd.set_name(data_name)
        return dd
    
    # Fit to some functional form
    # The fitting function should have the signature
    # fit_func(params, arg) where <params> will be the current
    # values of the fitting parameters and <arg> a tuple containing
    # the class. The function should return a single float value to minimize.
    # The p0 argument should hold the initial values of the parameters.
    def fit_to(self, fit_func, p0):
        return optimize.minimize(fit_func, p0, args=(self, ), method='BFGS', options={'maxiter': 5000})
```

So to use that we need a fitting function. It needs to build fit values from the parameters and then construct an error metric, normally the sum of the squared residuals, to return to the minimizer. Let's try for our angled plane. It has only three parameters; the central height, the angle, and slope.

```
# parameter definitions
# p[0]: z0
# p[1]: theta in radians
# p[2]: the slope
def angled_plane(x, y, p):
    stheta = np.sin(p[1])
    ctheta = np.cos(p[1])
    zplane = p[0] - p[2] * (x*ctheta + y*stheta)
    return zplane
```

and a quick test

```
p10 = [t[494], np.pi/18, 1.0]
zf10 = angled_plane(x, y, p10)
fig, ax = plt.subplots(figsize=(6,6))
ax.tricontourf(x, y, zf10,  levels=201, cmap='hsv')
```

So that works fine. From that we construct a fitting function that computes the residuals. It would probably be good to add the residuals to the data class for later plotting and study. To test this we need to actually build a class from our data.

```
Si001 = DepositData(x, y, t, n)
Si001.set_name('SN001')
Si001.Ron_plot()
```

```
def planar_fit(params, args):
    data = args
    zfit = angled_plane(data.xdata, data.ydata, params)
    resids = data.zdata - zfit
    res_sq = resids * resids
    return np.sum(res_sq)
```

and a quick test

```
planar_fit(p10, Si001)
```

1932.5365063757765

```
res = Si001.fit_to(planar_fit, p10)
```

```
print(res)
```

  message: Desired error not necessarily achieved due to precision loss.
  success: False
   status: 2
      fun: 773.4474554100075
        x: [ 5.610e+02  2.665e-03  4.557e-01]
      nit: 14
      jac: [ 0.000e+00  7.629e-06  3.815e-05]
 hess_inv: [[ 3.468e-04 -2.694e-05  1.180e-04]
            [-2.694e-05  6.668e-05 -7.108e-05]
            [ 1.180e-04 -7.108e-05  2.047e-04]]
     nfev: 96
     njev: 24

```
zf = angled_plane(Si001.xdata, Si001.ydata, res.x)
print(zf.shape)
```

(988,)

```
fig, ax = plt.subplots(figsize=(8,6))
p10 = ax.tricontourf(x, y, zf,  levels=201, cmap='hsv')
plt.colorbar(p10, label='Thickness (nm)')
```

```
resids = Si001.zdata - zf
fig, ax = plt.subplots(figsize=(8,6))
p11 = ax.tricontourf(x, y, resids,  levels=201, cmap='hsv')
plt.colorbar(p11, label='Thickness (nm)')
```

Well, that seems to have worked rather well. We are left with a sort of donut shaped error pattern centered slightly to the right of the actual deposit center. Apart from a few clear bumps this is down at the $\pm1\,nm$ level. This is actually roughly the same magnitude as the angled plane, however.

Let's look at another deposit.

### SN002

Start by looking at it.

```
SN002 = DepositData.from_file('Run11_25_SN002.txt', data_name='SN002')
SN002.Ron_plot()
```

Again, the slope is pretty much at angle 0 but this time it is high on the right instead of the left. Let's try a fit.

```
p02 = [SN002.zdata[494], 0.0, -1.0]
res2 = SN002.fit_to(planar_fit, p02)
```

```
print(res2)
```

  message: Desired error not necessarily achieved due to precision loss.
  success: False
   status: 2
      fun: 394.95500917233045
        x: [ 5.604e+02  1.971e-01 -6.709e-01]
      nit: 8
      jac: [ 0.000e+00 -3.433e-05  1.717e-04]
 hess_inv: [[ 2.961e-03 -7.956e-03 -2.717e-03]
            [-7.956e-03  2.604e-02  8.854e-03]
            [-2.717e-03  8.854e-03  3.012e-03]]
     nfev: 205
     njev: 48

```
zf2 = angled_plane(SN002.xdata, SN002.ydata, res2.x)
resids2 = SN002.zdata - zf2
fig, ax = plt.subplots(figsize=(8,6))
p12 = ax.tricontourf(SN002.xdata, SN002.ydata, resids2,  levels=201, cmap='hsv')
plt.colorbar(p12, label='Thickness (nm)')
```

Again an excellent fit in that it has removed the obvious shape. Again, however, it had not reduced the overall range much.

I know what we need. We need a histogram of the heights. I am going to use an example straight from pyplot.

```
fig, axs = plt.subplots(1, 2, sharey=True, tight_layout=True)

# We can set the number of bins with the *bins* keyword argument.
axs[0].hist(SN002.zdata, bins=201)
axs[1].hist(resids2, bins=201)

plt.show()
```

Well, that is interesting. The original distribution is clearly non-normal and apart from outliers, extends from 557.5 to 562.5+, a range of 5+ nm. With the slope removed the ditribution has sharpened dramatically and it has become a lot more normal. Again ignoring outliers, the full width is down to something under 4 nm.

Let's try a 3-D plot of the residuals to see if more shape emerges.

```
fig, ax = plt.subplots(subplot_kw={"projection": "3d"})
surf = ax.scatter(SN002.xdata, SN002.ydata, resids2)
```

It is a little hard to see from this angle but there are suggestions of a slight curvature. I am going to run the same thing again in Spyder so I can rotate the plot. That allows me to see it like this,

![Flat residuals of SN002](SN002Resids3D.png)

showing that it is now basically flat with noise across the center and dips slightly round the edges. This is beautiful!

NOTE that the work to generate this has resulted in a newer, expanded, version of the DepositData class that now lives in its own Python module file DepositData.py.

### SN003

Let's use the new tools on SN003.

```
from DepositData import DepositData

SN003 = DepositData.from_file('Run11_25_SN003.txt', data_name='SN003')
SN003.Ron_plot()
```

This time the slope is oriented at roughly 135° to the original x-axis. Let's use that to fit this.

```
p03 = [SN003.zdata[494], 3 * np.pi/4, 1.0]
ff = lambda x, y: DepositData.fit_helper(x, y, 'angled_plane')
res3 = SN003.fit_to(ff, p03)
print(res)
```

  message: Desired error not necessarily achieved due to precision loss.
  success: False
   status: 2
      fun: 773.4474554100075
        x: [ 5.610e+02  2.665e-03  4.557e-01]
      nit: 14
      jac: [ 0.000e+00  7.629e-06  3.815e-05]
 hess_inv: [[ 3.468e-04 -2.694e-05  1.180e-04]
            [-2.694e-05  6.668e-05 -7.108e-05]
            [ 1.180e-04 -7.108e-05  2.047e-04]]
     nfev: 96
     njev: 24

```
SN003.resid_plot3D()
```

```
SN003.resid_plot()
```

Well, maybe this time we are seeing a wee bit of a quadratic term oriented in the same direciton as the slope. Apart from a few spots the range is down to less than 4 nm. Here are the histograms, again raw on the left and residuals on the right.

```
fig, axs = plt.subplots(1, 2, sharey=True, tight_layout=True)

# We can set the number of bins with the *bins* keyword argument.
axs[0].hist(SN003.zdata, bins=201)
axs[1].hist(SN003.resids, bins=201)

plt.show()
```

Again we see the narrowing brought about by the fitting though the outliers are wider spaced this time. We could prune outliers and refit I suppose. First though we should do deposit SN004.

### SN004

Same treatment.

```
SN004 = DepositData.from_file('Run11_25_SN004.txt', data_name='SN004')
SN004.Ron_plot()
```

Fit using same guess.

```
res4 = SN004.fit_to(ff, p03)
print(res)
```

  message: Desired error not necessarily achieved due to precision loss.
  success: False
   status: 2
      fun: 773.4474554100075
        x: [ 5.610e+02  2.665e-03  4.557e-01]
      nit: 14
      jac: [ 0.000e+00  7.629e-06  3.815e-05]
 hess_inv: [[ 3.468e-04 -2.694e-05  1.180e-04]
            [-2.694e-05  6.668e-05 -7.108e-05]
            [ 1.180e-04 -7.108e-05  2.047e-04]]
     nfev: 96
     njev: 24

```
SN004.resid_plot()
```

This time we seem to have a low edge rim again. Let's look at the 3-D version.

```
SN004.resid_plot3D()
```

Yes, the droopy edge is clearly visible. What about the histograms?

```
fig, axs = plt.subplots(1, 2, sharey=True, tight_layout=True)

# We can set the number of bins with the *bins* keyword argument.
axs[0].hist(SN004.zdata, bins=201)
axs[1].hist(SN004.resids, bins=201)

plt.show()
```

Extremely similar. So there is an intrinsic roughness at the $\pm2\,nm$ level plus a slope of similar magnitude and then odd spots that can be several nm away but have negligible area.

It is worth noting that the process is designed for making optical coatings and 2 nm is less than 1% of the wavelength of any light that will go through air!

Just for completeness and to make for easy reading let's redo the first deposit in exactly the same way.

### SN001

```
SN001 = DepositData.from_file('Run11_25_SN001.txt', data_name='SN001')
SN001.Ron_plot()
```

I'll use the similar starting parameters to those that worked earlier.

```
p01 = [SN001.zdata[494], 0.0, 1.0]
res4 = SN001.fit_to(ff, p01)
print(res)
```

  message: Desired error not necessarily achieved due to precision loss.
  success: False
   status: 2
      fun: 773.4474554100075
        x: [ 5.610e+02  2.665e-03  4.557e-01]
      nit: 14
      jac: [ 0.000e+00  7.629e-06  3.815e-05]
 hess_inv: [[ 3.468e-04 -2.694e-05  1.180e-04]
            [-2.694e-05  6.668e-05 -7.108e-05]
            [ 1.180e-04 -7.108e-05  2.047e-04]]
     nfev: 96
     njev: 24

```
SN001.resid_plot()
```

Again, we the drooping edges though this time there appears to also be a slight dip in the middle giving a sort of donut shape. I don't think we will see in the 3D map.

```
SN001.resid_plot3D()
```

Actually, there are hints that we are seeing the dip, though it is not clear and is down at or below the level of the general noise.

Here are the histograms.

```
fig, axs = plt.subplots(1, 2, sharey=True, tight_layout=True)

# We can set the number of bins with the *bins* keyword argument.
axs[0].hist(SN001.zdata, bins=201)
axs[1].hist(SN001.resids, bins=201)

plt.show()
```

There is no sign of the dip showing up in the residual (right side) histogram but as before the fit has significantly sharpened the distribution.

Given the different orientations of the slopes it would be interesting to know how these are related to the orientations of the wafers and to their positions and orientations on the deposition platter.

```

```

File: Ellipsometry8_3_16.ipynb
## Ellipsometry Data 2 Aug 2026

We have received new ellipsometry data from Woollam where they have measured a LiF deposit on glass several times. The new file is 

Blue Ridge_LiF on Glass WA0904_2026_06_Aug 2.xlsx

The goal is to both characterize the deposit and to characterize the ellipsometry process. How reproducible are the results? This includes hoping to understand the outlier points seen in earlier ellipsometry data where individual points seem to lie well outside the regular noise band around a well defined shape.

## Initial Impressions

Here is what Ron Synowicki says about the data

> I measured the wafer with 2 mm spacing several times.  The tabs along the bottom labeled Scan 2 and Scan 4 were with the wafer flat oriented at the top, or 12:00 position.  Scan 3 has the wafer rotated 90 degrees clockwise with the flat at the 3:00 position.  You can see how the map shifts by 90 degrees when rotated.

There are four tabs in the file. The first holds the optical constant measurements for the substrate, which Ron says was slightly different from the previous BK-7 susbstrate and probably fused silica. The other three are measurements of the LiF deposit as described. Once again Ron had had to fit the deposit in two layers with the 'interlayer' being assumed to be somewhat lower in density than the main layer. For our purposes it will be neccessary to add the two layer thicknesses to find the full thickness. 

I have pulled the data out from the speadsheet into the files Run6_26_Scan2.txt, Run6_26_Scan3.txt, and Run6_26_Scan4.txt.

At first sight the pictures are very similar, showing an ellipsoidal doming in the main layer but not in the interlayer. The shapes rotate exactly as would be expected when the wafer is rotated. It is notable that, while all the images show the same kind of outlier points as the previous data, they are NOT consistent from image to image. This suggests that they are ignorable, which is very good news.

## Analysis

As usual, we start by loading some tools. The tools in DepositData2 have been upgraded to handle the larger number of data columns present in the new data.

```
import numpy as np
import matplotlib.pyplot as plt
from DepositData2 import DepositData
```

Now let's see about importing the first scan.

```
Scan2 = DepositData.from_file('Run6_26_Scan2.txt', 'Scan2')
```

```
Scan2.Ron_plot()
```

That shows the aggregate thickness formed by summing the intelayer and the LiF layer. It appears that the basic shape is a slight quadratic ridge rather than the tilted plane of the last sample.

Here is the second version of this same orientation.

```
Scan4 = DepositData.from_file('Run6_26_Scan4.txt', 'Scan4')
Scan4.Ron_plot()
```

The consistency from scan to scan is very pleasing. Let's look at the rotated version.

```
Scan3 = DepositData.from_file('Run6_26_Scan3.txt', 'Scan3')
Scan3.Ron_plot()
```

Well, it has indeed rotated 90° and there are several significant noise points present now that were not visible before but otherwise this looks just the same.

I wanted to plot differences but there are some missing points in the scans that make that non-trivial. To compute a difference will require point by point matching, preserving only the points that are in both scans. In the meantime let's see about fitting what we do have. I will work on Scan2 to start with.

First, let's note just how curved this surface is

![Scan2 heights](Run6_26_Scan2.png)

The curve is really large (about 8 nm) compared to the noise (about 1 nm).

We can do a moderately good job of fitting it with a quartic hump (a quadratic is too broad). I have added quadratic (angle_hump) and quartic (angled_ridge) fitting functions to the class.

First we bind the generic fitter to the angled_ridge function and set up initial params.

```
def ridge_fit(p, a):
    return DepositData.fit_helper(p, a, 'angled_ridge')

ip=[Scan2.avg_thickness, np.pi/2.2, -0.1, 0.001]
```

Then we can run the fit and print the result.

```
rr =Scan2.fit_to(ridge_fit, ip)
print(rr)
```

  message: Desired error not necessarily achieved due to precision loss.
  success: False
   status: 2
      fun: 194.40391404116872
        x: [ 5.935e+02  1.059e+00 -8.697e-01  2.958e-02]
      nit: 15
      jac: [ 0.000e+00  1.278e-04  4.196e-05  3.300e-04]
 hess_inv: [[ 7.145e-04  1.094e-04  4.957e-05  1.105e-05]
            [ 1.094e-04  6.707e-05  3.186e-05  5.588e-06]
            [ 4.957e-05  3.186e-05  3.289e-05  3.150e-06]
            [ 1.105e-05  5.588e-06  3.150e-06  5.708e-07]]
     nfev: 322
     njev: 62

Then we can plot the fit and the residuals.

```
Scan2.contour_plot(Scan2.fit_z)
Scan2.resid_plot()
```

That leaves us with residuals that are mostly noise. There is a little bit of shape, possibly suggesting that we need both the quadratic and quartic terms, which is easy to test since I added a full even order quartic fitter.|

```
def quart_fit(p, a):
    return DepositData.fit_helper(p, a, 'angled_quartic')

ip5=[5.935e+02,  1.059e+00, -8.697e-01, 0.0,  2.958e-02]
```

```
rq =Scan2.fit_to(quart_fit, ip5)
print(rq)
```

  message: Desired error not necessarily achieved due to precision loss.
  success: False
   status: 2
      fun: 181.5670643228509
        x: [ 5.937e+02  1.053e+00 -8.698e-01  1.153e-01  1.860e-02]
      nit: 14
      jac: [ 0.000e+00  1.297e-04 -1.297e-04 -4.005e-05  6.294e-05]
 hess_inv: [[ 7.331e-04 -2.985e-06 ...  1.074e-05  9.054e-06]
            [-2.985e-06  1.069e-05 ...  2.361e-07 -2.530e-08]
            ...
            [ 1.074e-05  2.361e-07 ...  3.096e-06 -3.737e-07]
            [ 9.054e-06 -2.530e-08 ... -3.737e-07  5.543e-07]]
     nfev: 418
     njev: 68

```
Scan2.contour_plot(Scan2.fit_z)
Scan2.resid_plot()
```

Well, it is a tiny bit better (chi_sq fell a few %) but not really different. Single point outliers show up more clearly now.

## Scan4

Let's repeat the analysis on Scan4 and see how close the parameters are. This time I omit the fit plot because it is really not interesting.

```
rq4 =Scan4.fit_to(quart_fit, ip5)
print(rq4)
```

  message: Desired error not necessarily achieved due to precision loss.
  success: False
   status: 2
      fun: 174.71335304509319
        x: [ 5.938e+02  1.045e+00 -9.325e-01  1.174e-01  1.869e-02]
      nit: 14
      jac: [-2.670e-05  2.670e-05 -1.183e-04  2.480e-05  8.659e-04]
 hess_inv: [[ 2.248e-02 -1.824e-02 ...  1.194e-02 -1.422e-03]
            [-1.824e-02  1.529e-02 ... -1.001e-02  1.202e-03]
            ...
            [ 1.194e-02 -1.001e-02 ...  6.554e-03 -7.873e-04]
            [-1.422e-03  1.202e-03 ... -7.873e-04  9.494e-05]]
     nfev: 272
     njev: 44

```
Scan4.resid_plot()
```

Very minor differences of detail. 

Let's look at the parameters.

```
print('Scan2', rq.x)
print('Scan4', rq4.x)
print('Diffs', rq.x - rq4.x)
```

Scan2 [ 5.93675558e+02  1.05292350e+00 -8.69791076e-01  1.15299454e-01
  1.86004583e-02]
Scan4 [ 5.93831303e+02  1.04506907e+00 -9.32511252e-01  1.17435121e-01
  1.86903268e-02]
Diffs [-1.55745131e-01  7.85443223e-03  6.27201756e-02 -2.13566705e-03
 -8.98685255e-05]

And casting the diffs as percentages

```
diffs = 100 * (rq.x - rq4.x) / rq.x
for d in diffs:
    print(f'{d:.2g}%')
```

-0.026%
0.75%
-7.2%
-1.9%
-0.48%

So all of those look good. The slight slope is the only one with any significant difference and it only contributes a small amount to the actual values.

## Scan3

So what about the rotated scan. We would expect a difference in angle this time!

```
ip3 = ip5
ip3[1] += np.pi/2 # Rotate 90°
rq3 =Scan3.fit_to(quart_fit, ip3)
print(rq3)
```

  message: Desired error not necessarily achieved due to precision loss.
  success: False
   status: 2
      fun: 193.51239916146432
        x: [ 5.934e+02 -5.287e-01 -9.023e-01  1.036e-01  1.912e-02]
      nit: 18
      jac: [-1.907e-06  2.022e-04  1.354e-04 -1.907e-06 -1.507e-04]
 hess_inv: [[ 2.397e-03 -5.764e-04 ...  1.249e-03 -1.067e-04]
            [-5.764e-04  2.027e-04 ... -4.198e-04  3.933e-05]
            ...
            [ 1.249e-03 -4.198e-04 ...  9.212e-04 -8.622e-05]
            [-1.067e-04  3.933e-05 ... -8.622e-05  8.590e-06]]
     nfev: 294
     njev: 47

```
Scan3.resid_plot()
```

Oh look! The residuals have been rotated too! Doing our parameter analysis again.

```
print('Scan2', rq.x)
print('Scan3', rq3.x)
diffs23 = 100 * (rq.x - rq3.x) / rq.x
for d in diffs23:
    print(f'{d:.2g}%')
```

Scan2 [ 5.93675558e+02  1.05292350e+00 -8.69791076e-01  1.15299454e-01
  1.86004583e-02]
Scan3 [ 5.93436849e+02 -5.28749569e-01 -9.02316334e-01  1.03565307e-01
  1.91155495e-02]
0.04%
1.5e+02%
-3.7%
10%
-2.8%

Well, obviously the angle has changed a lot. Otherwise the changes are again not large. The 10% change in the quadratic term is the largest. Not sure what that means. There is that one really bad spot near the center of this pattern that may be responsible for much of the difference.

## Ellipsometry measurement difference

This one is not so easy to compute because there are different points missing in each scan. What I really want to do is to regularize each of the scans so that we can do direct comparisons. I think that scan2 may be complete. Let's check.

```
fig, ax = plt.subplots(figsize=(8,6))
c = ax.scatter(Scan2.xdata, Scan2.ydata, c=Scan2.zdata, marker='.', s=10, cmap='hsv')
plt.colorbar(c, label='Thickness (nm)')
plt.grid(True, linestyle='-', linewidth=1, alpha=0.7)
plt.xlim(-4, 4)
plt.ylim(-4, 4)
plt.xlabel('X (cm)')
plt.ylabel('Y (cm)')
```

Text(0, 0.5, 'Y (cm)')

Nope. Let's try the others. Here's Scan3.

```
fig, ax = plt.subplots(figsize=(8,6))
c = ax.scatter(Scan3.xdata, Scan3.ydata, c=Scan3.zdata, marker='.', s=10, cmap='hsv')
plt.colorbar(c, label='Thickness (nm)')
plt.grid(True, linestyle='-', linewidth=1, alpha=0.7)
plt.xlim(-4, 4)
plt.ylim(-4, 4)
plt.xlabel('X (cm)')
plt.ylabel('Y (cm)')
```

Text(0, 0.5, 'Y (cm)')

No better. And Scan4?

```
fig, ax = plt.subplots(figsize=(8,6))
c = ax.scatter(Scan4.xdata, Scan4.ydata, c=Scan4.zdata, marker='.', s=10, cmap='hsv')
plt.colorbar(c, label='Thickness (nm)')
plt.grid(True, linestyle='-', linewidth=1, alpha=0.7)
plt.xlim(-4, 4)
plt.ylim(-4, 4)
plt.xlabel('X (cm)')
plt.ylabel('Y (cm)')
```

Text(0, 0.5, 'Y (cm)')

OK, so ALL of them have missing points. That is annoying. I guess that I can
work through the arrays element by element and keep only the common points, but that will be
quite tricky to maintain synchronization.

## A New Data Structure

Right, a little care shows me that the data are currently stored in a zig-zag fashion, starting at the top right and scanning to the left, then down and scan to the right, down and scan to the left, and so on. This makes finding anything IMPOSSIBLE. So I will switch to storing FULL square (extendable to rectangular if needed) grids with a mask showing which elements to use. I build my own full grids and then copy the data into them using the fact that for a regular grid I can compute the index of any point algorithmically from the coordinates. I am also making the t2, grding, roughness, and voidness arrays optional so that I will be able to construct data from e.g. the difference of two data sets, an operation that only makes sense for the height data.

After stupid typological and indexing problems that seems to work. Here is the new version of the Scan2 data.

```
from DepositData3 import DepositData3
```

```
NScan2 = DepositData3.from_file('Run6_26_Scan2.txt', 'Scan2')
NScan2.Ron_plot()
```

And that looks just the same, even to the missing points. Let's pull in Scan4 too.

```
NScan4 = DepositData3.from_file('Run6_26_Scan4.txt', 'Scan4')
NScan4.Ron_plot()
```

Now we should be able to write a subtractor! I am going to play a bit, starting by forming the intersection of the two masks.

```
i_mask = np.logical_and(NScan2.mask, NScan4.mask)
```

```
zdiff = NScan2.zdata - NScan4.zdata
fig, ax = plt.subplots(figsize=(8,6))
c = ax.scatter(NScan2.xdata[i_mask], NScan2.ydata[i_mask], c=zdiff[i_mask], marker='.', s=10)
plt.colorbar(c, label='Thickness (nm)')
plt.grid(True, linestyle='-', linewidth=1, alpha=0.7)
plt.xlim(-4, 4)
plt.ylim(-4, 4)
plt.xlabel('X (cm)')
plt.ylabel('Y (cm)')
```

Text(0, 0.5, 'Y (cm)')

Oh wow! That is gorgeous. Let's do the histogram.

```
h1 = plt.hist(zdiff[i_mask], bins=201)
```

So, there is the repeatability noise in the Ellipsometry! Interestingly, there is a slight mean shift between the two measurements. FWHM is about 0.5 nm or about 0.1%.

```

```

File: Ellipsometry8_3_26.ipynb
## Ellipsometry Data 2 Aug 2026

We have received new ellipsometry data from Woollam where they have measured a LiF deposit on glass several times. The new file is 

Blue Ridge_LiF on Glass WA0904_2026_06_Aug 2.xlsx

The goal is to both characterize the deposit and to characterize the ellipsometry process. How reproducible are the results? This includes hoping to understand the outlier points seen in earlier ellipsometry data where individual points seem to lie well outside the regular noise band around a well defined shape.

## Initial Impressions

Here is what Ron Synowicki says about the data

> I measured the wafer with 2 mm spacing several times.  The tabs along the bottom labeled Scan 2 and Scan 4 were with the wafer flat oriented at the top, or 12:00 position.  Scan 3 has the wafer rotated 90 degrees clockwise with the flat at the 3:00 position.  You can see how the map shifts by 90 degrees when rotated.

There are four tabs in the file. The first holds the optical constant measurements for the substrate, which Ron says was slightly different from the previous BK-7 susbstrate and probably fused silica. The other three are measurements of the LiF deposit as described. Once again Ron had had to fit the deposit in two layers with the 'interlayer' being assumed to be somewhat lower in density than the main layer. For our purposes it will be neccessary to add the two layer thicknesses to find the full thickness. 

I have pulled the data out from the speadsheet into the files Run6_26_Scan2.txt, Run6_26_Scan3.txt, and Run6_26_Scan4.txt.

At first sight the pictures are very similar, showing an ellipsoidal doming in the main layer but not in the interlayer. The shapes rotate exactly as would be expected when the wafer is rotated. It is notable that, while all the images show the same kind of outlier points as the previous data, they are NOT consistent from image to image. This suggests that they are ignorable, which is very good news.

## Analysis

As usual, we start by loading some tools. The tools in DepositData2 have been upgraded to handle the larger number of data columns present in the new data.

```
import numpy as np
import matplotlib.pyplot as plt
from DepositData2 import DepositData
```

Now let's see about importing the first scan.

```
Scan2 = DepositData.from_file('Run6_26_Scan2.txt', 'Scan2')
```

```
Scan2.Ron_plot()
```

That shows the aggregate thickness formed by summing the intelayer and the LiF layer. It appears that the basic shape is a slight quadratic ridge rather than the tilted plane of the last sample.

Here is the second version of this same orientation.

```
Scan4 = DepositData.from_file('Run6_26_Scan4.txt', 'Scan4')
Scan4.Ron_plot()
```

The consistency from scan to scan is very pleasing. Let's look at the rotated version.

```
Scan3 = DepositData.from_file('Run6_26_Scan3.txt', 'Scan3')
Scan3.Ron_plot()
```

Well, it has indeed rotated 90° and there are several significant noise points present now that were not visible before but otherwise this looks just the same.

I wanted to plot differences but there are some missing points in the scans that make that non-trivial. To compute a difference will require point by point matching, preserving only the points that are in both scans. In the meantime let's see about fitting what we do have. I will work on Scan2 to start with.

First, let's note just how curved this surface is

![Scan2 heights](Run6_26_Scan2.png)

The curve is really large (about 8 nm) compared to the noise (about 1 nm).

We can do a moderately good job of fitting it with a quartic hump (a quadratic is too broad). I have added quadratic (angle_hump) and quartic (angled_ridge) fitting functions to the class.

First we bind the generic fitter to the angled_ridge function and set up initial params.

```
def ridge_fit(p, a):
    return DepositData.fit_helper(p, a, 'angled_ridge')

ip=[Scan2.avg_thickness, np.pi/2.2, -0.1, 0.001]
```

Then we can run the fit and print the result.

```
rr =Scan2.fit_to(ridge_fit, ip)
print(rr)
```

  message: Desired error not necessarily achieved due to precision loss.
  success: False
   status: 2
      fun: 194.40391404116968
        x: [ 5.935e+02  1.059e+00 -8.697e-01  2.958e-02]
      nit: 17
      jac: [ 1.907e-06  2.117e-04 -7.629e-05  1.965e-04]
 hess_inv: [[ 2.997e-03  3.979e-05  2.146e-05  8.226e-05]
            [ 3.979e-05  5.584e-07  3.500e-07  1.218e-06]
            [ 2.146e-05  3.500e-07  2.979e-07  8.646e-07]
            [ 8.226e-05  1.218e-06  8.646e-07  2.786e-06]]
     nfev: 450
     njev: 86

Then we can plot the fit and the residuals.

```
Scan2.contour_plot(Scan2.fit_z)
Scan2.resid_plot()
```

That leaves us with residuals that are mostly noise. There is a little bit of shape, possibly suggesting that we need both the quadratic and quartic terms, which is easy to test since I added a full even order quartic fitter.|

```
def quart_fit(p, a):
    return DepositData.fit_helper(p, a, 'angled_quartic')

ip5=[5.935e+02,  1.059e+00, -8.697e-01, 0.0,  2.958e-02]
```

```
rq =Scan2.fit_to(quart_fit, ip5)
print(rq)
```

  message: Desired error not necessarily achieved due to precision loss.
  success: False
   status: 2
      fun: 181.56706432296713
        x: [ 5.937e+02  1.053e+00 -8.698e-01  1.153e-01  1.860e-02]
      nit: 12
      jac: [-1.907e-06  7.820e-05  1.335e-05  7.820e-05  5.150e-05]
 hess_inv: [[ 9.493e-04 -1.850e-04 ...  1.743e-04 -6.737e-06]
            [-1.850e-04  1.429e-04 ... -1.349e-04  1.284e-05]
            ...
            [ 1.743e-04 -1.349e-04 ...  1.276e-04 -1.248e-05]
            [-6.737e-06  1.284e-05 ... -1.248e-05  1.740e-06]]
     nfev: 490
     njev: 78

```
Scan2.contour_plot(Scan2.fit_z)
Scan2.resid_plot()
```

Well, it is a tiny bit better (chi_sq fell a few %) but not really different. Single point outliers show up more clearly now.

## Scan4

Let's repeat the analysis on Scan4 and see how close the parameters are. This time I omit the fit plot because it is really not interesting.

```
rq4 =Scan4.fit_to(quart_fit, ip5)
print(rq4)
```

  message: Desired error not necessarily achieved due to precision loss.
  success: False
   status: 2
      fun: 174.7133530451541
        x: [ 5.938e+02  1.045e+00 -9.325e-01  1.174e-01  1.869e-02]
      nit: 13
      jac: [ 4.196e-05 -2.842e-04  1.717e-05  5.894e-04  4.995e-03]
 hess_inv: [[ 1.605e-03  1.948e-05 ... -4.660e-05  5.281e-05]
            [ 1.948e-05  3.409e-07 ... -4.714e-07  4.051e-07]
            ...
            [-4.660e-05 -4.714e-07 ...  1.439e-06 -1.735e-06]
            [ 5.281e-05  4.051e-07 ... -1.735e-06  2.429e-06]]
     nfev: 657
     njev: 107

```
Scan4.resid_plot()
```

Very minor differences of detail. 

Let's look at the parameters.

```
print('Scan2', rq.x)
print('Scan4', rq4.x)
print('Diffs', rq.x - rq4.x)
```

Scan2 [ 5.93675558e+02  1.05292349e+00 -8.69791059e-01  1.15299530e-01
  1.86004510e-02]
Scan4 [ 5.93831303e+02  1.04506900e+00 -9.32511271e-01  1.17435182e-01
  1.86903234e-02]
Diffs [-1.55745196e-01  7.85449320e-03  6.27202120e-02 -2.13565210e-03
 -8.98724146e-05]

And casting the diffs as percentages

```
diffs = 100 * (rq.x - rq4.x) / rq.x
for d in diffs:
    print(f'{d:.2g}%')
```

-0.026%
0.75%
-7.2%
-1.9%
-0.48%

So all of those look good. The slight slope is the only one with any significant difference and it only contributes a small amount to the actual values.

## Scan3

So what about the rotated scan. We would expect a difference in angle this time!

```
ip3 = ip5
ip3[1] += np.pi/2 # Rotate 90°
rq3 =Scan3.fit_to(quart_fit, ip3)
print(rq3)
```

  message: Desired error not necessarily achieved due to precision loss.
  success: False
   status: 2
      fun: 193.5123991615345
        x: [ 5.934e+02 -5.287e-01 -9.023e-01  1.036e-01  1.912e-02]
      nit: 18
      jac: [ 1.907e-06  1.240e-04  1.659e-04 -1.049e-04 -4.864e-04]
 hess_inv: [[ 8.352e-04  1.115e-04 ...  1.764e-04 -8.687e-06]
            [ 1.115e-04  9.351e-05 ...  6.888e-05 -5.973e-06]
            ...
            [ 1.764e-04  6.888e-05 ...  1.860e-04 -1.905e-05]
            [-8.687e-06 -5.973e-06 ... -1.905e-05  2.454e-06]]
     nfev: 480
     njev: 78

```
Scan3.resid_plot()
```

Oh look! The residuals have been rotated too! Doing our parameter analysis again.

```
print('Scan2', rq.x)
print('Scan3', rq3.x)
diffs23 = 100 * (rq.x - rq3.x) / rq.x
for d in diffs23:
    print(f'{d:.2g}%')
```

Scan2 [ 5.93675558e+02  1.05292349e+00 -8.69791059e-01  1.15299530e-01
  1.86004510e-02]
Scan3 [ 5.93436849e+02 -5.28749601e-01 -9.02316337e-01  1.03565350e-01
  1.91155453e-02]
0.04%
1.5e+02%
-3.7%
10%
-2.8%

Well, obviously the angle has changed a lot. Otherwise the changes are again not large. The 10% change in the quadratic term is the largest. Not sure what that means. There is that one really bad spot near the center of this pattern that may be responsible for much of the difference.

## Ellipsometry measurement difference

This one is not so easy to compute because there are different points missing in each scan. What I really want to do is to regularize each of the scans so that we can do direct comparisons. I think that scan2 may be complete. Let's check.

```
fig, ax = plt.subplots(figsize=(8,6))
c = ax.scatter(Scan2.xdata, Scan2.ydata, c=Scan2.zdata, marker='.', s=10, cmap='hsv')
plt.colorbar(c, label='Thickness (nm)')
plt.grid(True, linestyle='-', linewidth=1, alpha=0.7)
plt.xlim(-4, 4)
plt.ylim(-4, 4)
plt.xlabel('X (cm)')
plt.ylabel('Y (cm)')
```

Text(0, 0.5, 'Y (cm)')

Nope. Let's try the others. Here's Scan3.

```
fig, ax = plt.subplots(figsize=(8,6))
c = ax.scatter(Scan3.xdata, Scan3.ydata, c=Scan3.zdata, marker='.', s=10, cmap='hsv')
plt.colorbar(c, label='Thickness (nm)')
plt.grid(True, linestyle='-', linewidth=1, alpha=0.7)
plt.xlim(-4, 4)
plt.ylim(-4, 4)
plt.xlabel('X (cm)')
plt.ylabel('Y (cm)')
```

Text(0, 0.5, 'Y (cm)')

No better. And Scan4?

```
fig, ax = plt.subplots(figsize=(8,6))
c = ax.scatter(Scan4.xdata, Scan4.ydata, c=Scan4.zdata, marker='.', s=10, cmap='hsv')
plt.colorbar(c, label='Thickness (nm)')
plt.grid(True, linestyle='-', linewidth=1, alpha=0.7)
plt.xlim(-4, 4)
plt.ylim(-4, 4)
plt.xlabel('X (cm)')
plt.ylabel('Y (cm)')
```

Text(0, 0.5, 'Y (cm)')

OK, so ALL of them have missing points. That is annoying. I guess that I can
work through the arrays element by element and keep only the common points, but that will be
quite tricky to maintain synchronization.

## A New Data Structure

Right, a little care shows me that the data are currently stored in a zig-zag fashion, starting at the top right and scanning to the left, then down and scan to the right, down and scan to the left, and so on. This makes finding anything IMPOSSIBLE. So I will switch to storing FULL square (extendable to rectangular if needed) grids with a mask showing which elements to use. I build my own full grids and then copy the data into them using the fact that for a regular grid I can compute the index of any point algorithmically from the coordinates. I am also making the t2, grading, roughness, and voidness arrays optional so that I will be able to construct data from e.g. the difference of two data sets, an operation that only makes sense for the height data.

After stupid typological and indexing problems that seems to work. Here is the new version of the Scan2 data.

```
from DepositData3 import DepositData3
```

```
NScan2 = DepositData3.from_file('Run6_26_Scan2.txt', 'Scan2')
NScan2.Ron_plot()
```

And that looks just the same, even to the missing points. Let's pull in Scan4 too.

```
NScan4 = DepositData3.from_file('Run6_26_Scan4.txt', 'Scan4')
NScan4.Ron_plot()
```

Now we should be able to write a subtractor! I am going to play a bit, starting by forming the intersection of the two masks.

```
i_mask = np.logical_and(NScan2.mask, NScan4.mask)
```

```
zdiff = NScan2.zdata - NScan4.zdata
fig, ax = plt.subplots(figsize=(8,6))
c = ax.scatter(NScan2.xdata[i_mask], NScan2.ydata[i_mask], c=zdiff[i_mask], marker='.', cmap='bwr', s=10)
plt.colorbar(c, label='Thickness (nm)')
plt.grid(True, linestyle='-', linewidth=1, alpha=0.7)
plt.xlim(-4, 4)
plt.ylim(-4, 4)
plt.xlabel('X (cm)')
plt.ylabel('Y (cm)')
```

Text(0, 0.5, 'Y (cm)')

Oh wow! That is gorgeous. Let's do the histogram.

```
h1 = plt.hist(zdiff[i_mask], bins=201)
```

So, there is the repeatability noise in the Ellipsometry! Interestingly, there is a slight mean shift (about $0.2\,nm$) between the two measurements. FWHM is about $0.5\,nm$ or about 0.1%. Given that there are more than 900 data points we may want to note that the standard error here is about $15\,pm$ or about 0.003%.

## The Rotated Scan

An obvious extension is to try to rotate Scan3 back into the same orientation as scans 2 and 4 and then look at those differences. We should be able to rotate Scan3 through +90° and get a scan that looks just like the other 2. In such a rotation
$$x,y\rightarrow{}-y, x$$

Let's try writing such a rotation in the simplest way. I run through the source array going from  i,j to x,y then compute x'=-y and y'=x and then use those to find i
 and j'. It was a bit of a fiddle but DepositData4 now handles +90° rotations.

```
from DepositData4 import DepositData4
```

```
S3 = DepositData4.from_file('Run6_26_Scan3.txt', 'Scan3a')
```

```
S3.Ron_plot()
```

and then we can rotate it.

```
r3 = S3.new_rot90()
r3.Ron_plot()
```

And with that we can run the differences between this and the other two scans.

```
i_mask23 = np.logical_and(NScan2.mask, r3.mask)
zdiff23 = NScan2.zdata - r3.zdata
fig, ax = plt.subplots(figsize=(8,6))
c = ax.scatter(NScan2.xdata[i_mask23], NScan2.ydata[i_mask23], c=zdiff23[i_mask23], marker='.', cmap='bwr', s=10)
plt.colorbar(c, label='Thickness (nm)')
plt.grid(True, linestyle='-', linewidth=1, alpha=0.7)
plt.xlim(-4, 4)
plt.ylim(-4, 4)
plt.xlabel('X (cm)')
plt.ylabel('Y (cm)')
```

Text(0, 0.5, 'Y (cm)')

That looks very similar to the difference between 2 and 4 except for being biased slightly blue rather than red. Here is the histogram.

```
h23 = plt.hist(zdiff23[i_mask23], bins=201)
```

Well, there are several more outliers, but we had seen that in the original scans. It looks as though there were some dust spots in this position. Other than that the reult is similar but a with a little more scatter and with the slight bias in the opposite direction. This is very encouraging.

```

```
