Repository: bcGitHub15/Ellipsometry

Analyzing ellipsometry from LiF on Si deposits.

Run10_26SN0x.ipynb are analyses of the four enriched LiF on etched Si wafers deposited by Blue Ridge in October 2026. These have a target thickness of 300 nm and have come in very close. Blue Ridge had trouble with the powdered 6LiF that we supplied and Woollam found that they had to include an interlayer of lower density that appears to be a thin (30-40 nm) region where the LiF does not stick uniformly and there are voids in the deposit. Assuming that this is true I compute the active thickness of the deposit as

total thickness = (top layer thickness) + (fill fraction) * (interlayer thickness)

File: Ellipsometry9_16.ipynb
# Ellipsometry LiF 9/16/26

We just received a new set of ellipsometry data from Woollam in file
 Blue Ridge_LiF on Glass WA0904_2026_06_Sept 16.xlsx

This adds a 1 mm spacing data set on the glass sample from the 6/26 run and then 2 mm sets on both LiF on etched Si and LiF on unetched Si. From the pictures in the spreadsheet these are all in good qualitative agreement with the previous 6/26 data and it looks as though the 1 mm glass data will be a good match for the 2 mm data. It is interesting to note that the etched wafer data show a much larger spread in thicknesses than either the glass or the unetched. There is significant variation from wafer to wafer apparently.

```
import numpy as np
import matplotlib.pyplot as plt
from DepositData4 import DepositData4
```

```
g1mm = DepositData4.from_file('Run9_17_WA0904_1mm.txt', 'Glass 1mm')
```

```
g1mm.Ron_plot()
```

and for comparison here is map 4 from the earlier series, the same sammple in the same orientation.

```
S4 = DepositData4.from_file('Run6_26_Scan4.txt', 'Scan4')
```

```
S4.Ron_plot()
```

These are simple thickness plots and do not take into account the variation in refractive index.

Now can we compare them. Because the points are different it is not trivial. What we can do, however, is to fit both sets and then look at the difference between the fits.

```
ipg = [ 5.938e+02,  1.045e+00, -9.325e-01,  1.174e-01,  1.869e-02]

def quart_fit(p, a):
    return DepositData4.fit_helper(p, a, 'angled_quartic')
```

```
g1f =g1mm.fit_to(quart_fit, ipg)
print(g1f)
```

  message: Desired error not necessarily achieved due to precision loss.
  success: False
   status: 2
      fun: 553.174408432074
        x: [ 5.933e+02  1.057e+00 -9.097e-01  1.090e-01  1.896e-02]
      nit: 13
      jac: [-1.526e-05  3.510e-04 -1.068e-04  3.052e-05 -3.967e-04]
 hess_inv: [[ 4.391e-04 -7.234e-05 ...  1.788e-04 -1.409e-05]
            [-7.234e-05  2.046e-05 ... -5.150e-05  4.920e-06]
            ...
            [ 1.788e-04 -5.150e-05 ...  1.300e-04 -1.247e-05]
            [-1.409e-05  4.920e-06 ... -1.247e-05  1.354e-06]]
     nfev: 354
     njev: 57

```
g1mm.contour_plot(g1mm.resids)
```

Now compare to Scan4.

```
rq4 =S4.fit_to(quart_fit, [5.935e+02,  1.059e+00, -8.697e-01, 0.1,  2.958e-02])
print(rq4)
S4.contour_plot(S4.resids)
```

  message: Desired error not necessarily achieved due to precision loss.
  success: False
   status: 2
      fun: 174.71335304511177
        x: [ 5.938e+02  1.045e+00 -9.325e-01  1.174e-01  1.869e-02]
      nit: 9
      jac: [ 0.000e+00  8.011e-05  1.335e-04 -1.583e-04 -4.406e-04]
 hess_inv: [[ 1.527e-03 -1.281e-05 ...  6.453e-04 -5.115e-05]
            [-1.281e-05  1.026e-04 ... -1.725e-05  2.132e-06]
            ...
            [ 6.453e-04 -1.725e-05 ...  5.130e-04 -4.889e-05]
            [-5.115e-05  2.132e-06 ... -4.889e-05  5.184e-06]]
     nfev: 252
     njev: 40

So rather similar, though the worst residuals are larger for the 1mm data than for the 2mm.

Let's look at the parameters.

```
print(g1f.x)
print(rq4.x)
print(100 * (g1f.x - rq4.x) / rq4.x)
```

[ 5.93274472e+02  1.05656903e+00 -9.09712556e-01  1.09044719e-01
  1.89563978e-02]
[ 5.93831303e+02  1.04506906e+00 -9.32511264e-01  1.17435131e-01
  1.86903254e-02]
[-0.09376923  1.10040277 -2.44487218 -7.14472065  1.42358396]

So we know the parameters at the few % level.

Let's see if we can look a the difference between the fits.

```
gfit = S4.angled_quartic(g1f.x)
S4fit = S4.angled_quartic(rq4.x)
diff = gfit-S4fit
S4.contour_plot(diff)
```

Interesting. Now I really need a way to pull a 2 mm map out of the 1 mm map to compute noise directly.

## Subsetting

So long as two data sets share the same dx=dy and the same origin, which all so far do, it should be possible to extract the 2 mm subset from the 1 mm map. Indeed
it should not even need fancy searching. If the ratio of the sizes is an integer then we should be able to simply index through the arrays at different rates, emitting all points that were valid in the larger source array. This does not need to be a class method but will need to operate on the (public) instance variables.

I have implemented this in subset.py.

```
from subset import subset

g2mm = subset(g1mm, S4)
g2mm.Ron_plot()
```

1.9999999999999956 2
-4.440892098500626e-15 4.440892098500626e-15
(4761,)
(1225,)
0.0
0.0
Pattern starts at ((np.float64(-3.4), np.float64(-3.4))
Source starts at ((np.float64(-3.4), np.float64(-3.4))
Subset complete. Skipped 246 points

Now we can look at the difference between Scan4 and the subset of the 1 mm map.

```
i_mask = np.logical_and(S4.mask, g2mm.mask)
```

```
zdiff = S4.zdata - g2mm.zdata
fig, ax = plt.subplots(figsize=(8,6))
c = ax.scatter(S4.xdata[i_mask], S4.ydata[i_mask], c=zdiff[i_mask], marker='.', cmap='bwr', s=10)
plt.colorbar(c, label='Thickness (nm)')
plt.grid(True, linestyle='-', linewidth=1, alpha=0.7)
plt.xlim(-4, 4)
plt.ylim(-4, 4)
plt.xlabel('X (cm)')
plt.ylabel('Y (cm)')
```

Text(0, 0.5, 'Y (cm)')

That is very consistent with the previous difference maps. Here is the histogram.

```
h1 = plt.hist(zdiff[i_mask], bins=201)
```

Absolutely in line with the previous results.

We can do a similar thing with the data from the fits.

```
h2 = plt.hist(diff[S4.mask], bins=201)
```

That is considerably tighter in the main peak, though with a longer tail. The same slight difference in average value shows up with the opposite sign because we did the difference the other way.

```

```

File: Ellipsometry9_16_26_GlassFullFit.ipynb
# Improved fitting for the LiF on fused quartz data.

I have found two problems with the current fitting methods. 

First, the parameters are widely different in magnitude which leads to poor numerical conditioning in the Hessian matrix. The solution is to build scaling into the fitting equation so that all the parameters end up having similar magnitudes. Since the magnitudes are hard to predict in advance I will make the scaling parameters adjustable as members of the Data class.

Second, I am seeing structure in the residual plots for the data from the fused quartz plate that suggests that the fitting function is inadequate. At the moment I am using an even order only quartic function. Because I can see some qintic shape in the residual I will extend the function to a full quintic.

```
import numpy as np
import matplotlib.pyplot as plt
from DepositData5 import DepositData
```

```
g1mm = DepositData.from_file('Run9_17_WA0904_1mm.txt', 'Glass 1mm')
```

```
g1mm.Ron_plot()
```

```
# Scaled initial parameters
ipg = [ 5.938,  1.045e+00, -9.325,  1.174,  1.0,  1.0, 1.0]

def quint_fit(p, a):
    return DepositData.fit_helper(p, a, 'angled_quintic')
```

```
g1f =g1mm.fit_to(quint_fit, ipg)
print(g1f)
```

  message: Optimization terminated successfully.
  success: True
   status: 0
      fun: 516.648295125003
        x: [ 5.934e+00  1.051e+00 -9.354e-01  2.278e+00 -4.104e-01
             5.943e-01  1.000e+00]
      nit: 17
      jac: [-7.629e-05  2.518e-04 -9.918e-05 -2.060e-04  3.052e-05
             4.578e-05  0.000e+00]
 hess_inv: [[ 2.953e-08 -5.480e-09 ... -3.534e-06  0.000e+00]
            [-5.480e-09  2.956e-05 ...  2.353e-05  0.000e+00]
            ...
            [-3.534e-06  2.353e-05 ...  3.798e-03  0.000e+00]
            [ 0.000e+00  0.000e+00 ...  0.000e+00  1.000e+00]]
     nfev: 232
     njev: 29

```
g1mm.resid_plot3D()
```

So now the residual is essentially radially symmetric.

I wonder if we would do a better job fitting these with cylindrical functions? It would certainly make Chris Crawford happy! I'll try that in the future. For now we want to compare with the older 2mm data.

```
S4 = DepositData.from_file('Run6_26_Scan4.txt', 'Scan4')
```

```
S4.Ron_plot()
```

```
S4f =S4.fit_to(quint_fit, ipg)
print(S4f)
S4.resid_plot3D()
```

  message: Optimization terminated successfully.
  success: True
   status: 0
      fun: 161.8503263621703
        x: [ 5.940e+00  1.039e+00 -9.654e-01  2.394e+00 -4.061e-01
             5.815e-01  1.000e+00]
      nit: 18
      jac: [ 9.232e-04  3.548e-04  6.046e-04  2.460e-04  3.471e-04
             6.847e-04  0.000e+00]
 hess_inv: [[ 1.131e-07  1.363e-07 ... -1.360e-05  0.000e+00]
            [ 1.363e-07  1.025e-04 ...  2.167e-05  0.000e+00]
            ...
            [-1.360e-05  2.167e-05 ...  1.364e-02  0.000e+00]
            [ 0.000e+00  0.000e+00 ...  0.000e+00  1.000e+00]]
     nfev: 240
     njev: 30

There is still a difference between the means and the angles are coming in as slightly different. Because of that I can't do the simple fit subtraction. I can, however, get a look at the difference in shape by setting the angle to zero in both fits and then looking at the difference.

```
S4params = S4f.x
S4params[1] = 0
S4fit0 = S4.angled_quintic(S4params)
```

```
g1params = g1f.x
g1params[1] = 0
g1fit0 = S4.angled_quintic(g1params)
diff0 = S4fit0 - g1fit0
S4.contour_plot(diff0)
```

So ALL the difference is a slight slope across the wafer. This is some kind of measurement issue not a real difference. This says that the measurement process noise is REALLY low and the issues that we are seeing are almost certainly ones of alignment.

```

```

File: Ellipsometry9_16_26_Si.ipynb
# LiF on Silicon

In addition to the 1 mm data on the fused quartz sample Woollam have now sent the 2 m scans for two LiF on Si deposits, one on unetched and one on etched. Let's see how they look using the new quintic fits.

```
import numpy as np
import matplotlib.pyplot as plt
from DepositData5 import DepositData
```

## The Unetched Wafer

```
Siu= DepositData.from_file('Run9_17_SiUnetched_2mm.txt', 'Unetched Si 2mm')
```

Using t1
Using ref_index
Using roughness

```
Siu.Ron_plot()
```

So this looks as though the peak of the curve is off the top edge. The deposit is also unusually flat.

```
# Scaled initial parameters
ipg = [ 5.78,  1.045e+00, -9.325,  1.174,  1.0,  1.0, 1.0]

def quint_fit(p, a):
    return DepositData.fit_helper(p, a, 'angled_quintic')
```

```
Siuf = Siu.fit_to(quint_fit, ipg)
print(Siuf)
```

  message: Desired error not necessarily achieved due to precision loss.
  success: False
   status: 2
      fun: 167.3984257848206
        x: [ 5.773e+00  2.275e+01  5.708e-01 -2.063e+00 -7.472e-02
             1.211e+00 -9.776e-02]
      nit: 24
      jac: [ 1.293e-03  5.150e-04 -7.248e-05  4.578e-05  9.537e-05
             1.469e-04 -8.583e-05]
 hess_inv: [[ 1.153e-07  4.117e-06 ...  1.436e-06  5.155e-06]
            [ 4.117e-06  9.886e-04 ...  1.470e-04  8.457e-04]
            ...
            [ 1.436e-06  1.470e-04 ...  6.832e-05  1.687e-04]
            [ 5.155e-06  8.457e-04 ...  1.687e-04  7.862e-04]]
     nfev: 716
     njev: 88

```
Siu.resid_plot3D()
```

Fit looks very good with just a few outliers and only shape the low edge on the near corner. Here is the fit.

```
Siu.contour_plot(Siu.fit_z)
```

Almost perfectly linear with a range of less then 3 nm, 0.5% of the thickness.

For a different view here is the contour plot of the residuals.

```
Siu.contour_plot(Siu.resids)
```

This is about as flat as we have had recently and almost all the shape is a linear tilt. I ought to figure out the variation across the useful area at some point. Meantime onto the etched wafer, which is much less flat.

## The Etched Wafer

```
Sie = DepositData.from_file('Run9_17_SiEtched_2mm.txt', 'Etched Si 2mm')
```

Using t1
Using ref_index
Using roughness

```
Sie.Ron_plot()
```

First thing to note is that the angle is markedly different, rotated about 90° from the unetched wafer. Second the overall range is a lot greater. Third, the peak is back within the wafer so we will see more curvature.

```
# Scaled initial parameters
ipe = [ 5.86,  -0.8e+00, -9.325,  1.174,  1.0,  1.0, 1.0]

Sief = Sie.fit_to(quint_fit, ipe)
print(Sief)
```

  message: Optimization terminated successfully.
  success: True
   status: 0
      fun: 531.5270033199308
        x: [ 5.889e+00  2.090e+00  1.180e+00  1.035e+00 -7.858e-01
             2.376e+00  4.846e-01]
      nit: 19
      jac: [ 0.000e+00 -1.678e-04 -1.297e-04  1.221e-04 -4.578e-05
             1.526e-05  1.068e-04]
 hess_inv: [[ 1.515e-07 -9.010e-08 ... -5.106e-05 -1.425e-07]
            [-9.010e-08  9.688e-05 ...  2.574e-04  3.157e-04]
            ...
            [-5.106e-05  2.574e-04 ...  5.186e-02  7.452e-04]
            [-1.425e-07  3.157e-04 ...  7.452e-04  1.719e-02]]
     nfev: 208
     njev: 26

```
Sie.contour_plot(Sie.fit_z)
```

```
Sie.contour_plot(Sie.resids)
```

Well, that is interesting. There is a large residual shape. Let's try to visualize it.

```
Sie.resid_plot3D()
```

By playing with the viewpoint in Spider I was able to get this version of the residual plot which makes it clear that the residuals are largely flat (within 1 nm) but there is a worse than usual edge drop off.

![Etched Residuals](Run9_17_26EtchedResid3D.png)

So within the area that we care about this is as good as any deposit we have seen except for the large tilt, almost 10 nm from one side of the wafer to the other.

Are we learning that where the wafer is on the platter is the most important thing in determining the flatness of the surface?

```

```

File: Run10_26_SN01.ipynb
# Blue Ridge 6LiF run October 2026 deposit SN01

We have the first data on nominal 300 nm thick deposits in enriched LiF on Silicon (etched, I believe). Blue Ridge had trouble with the powdered LiF and Woollam had to use a small interlayer to fit the data. This time they fit a constant void percentage so I will make my
total thickness using the formula

total thickness = (top layer thickness) + (fill fraction) * (interlayer thickness)

As usual we start with some tools.

```
import numpy as np
import matplotlib.pyplot as plt
from DepositData5 import DepositData
```

```
sn01 = DepositData.from_file('Run10_26_SN01.txt', '6LiF on Si')
```

Using t1
Using t2
Using grading
Using roughness

```
sn01.Ron_plot()
```

Well that is rather pretty! It is much better than either the top or interlayer. It is also not quite correct because it does not use the void fraction but simplly add the two layers. If we build a thickness using the void fraction (15.3%, so fill fraction = 84.7%)

```
zc01 = sn01.t1 + 0.847 * sn01.t2
```

```
sn01.contour_plot(zc01)
```

Slightly lower (as we would expect) but still looks pretty flat. Let's try a 3-D plot.

```
        fig, ax = plt.subplots(subplot_kw={"projection": "3d"})
        surf = ax.scatter(sn01.xdata[sn01.mask], sn01.ydata[sn01.mask], 
                          zc01[sn01.mask], c= zc01[sn01.mask],
                          cmap='hsv')
```

Well, I don't see much there. It looks flat with noise above and below. that would be brilliant! Let's try a planar fit. First we have to replace the default zdata with our void corrected data.

```
sn01.zdata = zc01
```

```
# Scaled initial parameters
ipg = [ 5.96,  0.0, 0.0]

def planar_fit(p, a):
    return DepositData.fit_helper(p, a, 'angled_plane')
```

```
sn01f =sn01.fit_to(planar_fit, ipg)
print(sn01f)
```

  message: Optimization terminated successfully.
  success: True
   status: 0
      fun: 375.48082309009726
        x: [ 2.950e+02  2.134e+00  8.724e-02]
      nit: 26
      jac: [-7.248e-05  1.488e-04 -8.698e-04]
 hess_inv: [[ 5.330e-04  5.587e-05  4.697e-06]
            [ 5.587e-05  2.416e-02 -8.969e-05]
            [ 4.697e-06 -8.969e-05  1.884e-04]]
     nfev: 152
     njev: 38

```
sn01.resid_plot()
```

Great! It looks exactly the same. To do more I need a machine that has a running version of Spyder.

```

```

File: Run10_26_SN02.ipynb
## Blue Ridge 6LiF run October 2026 deposit SN02

This repeats the work of Run10_26_SN01 on the second deposit, SN02.

```
import numpy as np
import matplotlib.pyplot as plt
from DepositData5 import DepositData
```

```
sn02 = DepositData.from_file('Run10_26_SN02.txt', '6LiF on Si')
```

Using t1
Using t2
Using grading
Using roughness

```
sn02.Ron_plot()
```

Well that is maybe not quite as pretty as the first one. It may have a bit of a slope.
Let's build the corrected thickness.

```
zc02 = sn02.t1 + 0.847 * sn02.t2
```

```
sn02.contour_plot(zc02)
```

Well, maybe not. That looks pretty darn good.

Try for the 3-D anyway.

```
        fig, ax = plt.subplots(subplot_kw={"projection": "3d"})
        surf = ax.scatter(sn02.xdata[sn02.mask], sn02.ydata[sn02.mask], 
                          zc02[sn02.mask], c= zc02[sn02.mask],
                          cmap='hsv')
```

Well, I don't see much there. It looks flat with noise above and below. that would be brilliant! Let's try a planar fit. First we have to replace the default zdata with our void corrected data.

```
sn02.zdata = zc02
```

```
# Scaled initial parameters
ipg = [ 5.96,  0.0, 0.0]

def planar_fit(p, a):
    return DepositData.fit_helper(p, a, 'angled_plane')
```

```
sn02f =sn02.fit_to(planar_fit, ipg)
print(sn02f)
```

  message: Optimization terminated successfully.
  success: True
   status: 0
      fun: 202.2274422156881
        x: [ 2.946e+02 -2.257e+00  7.887e-02]
      nit: 15
      jac: [ 5.913e-05  6.104e-05  6.123e-04]
 hess_inv: [[ 5.222e-04 -4.434e-05  3.224e-06]
            [-4.434e-05  2.882e-02  6.102e-05]
            [ 3.224e-06  6.102e-05  1.863e-04]]
     nfev: 120
     njev: 30

```
sn02.resid_plot()
```

Well this one has rather more peak-peak noise than SN01 but the biggest differences are round the extreme edges where we don't care since neutrons will never go there. Indeed most of the difference is a single spot and we know that we don't believe those anyway. This also seems usable.

```

```

File: Run10_26_SN03.ipynb
## Blue Ridge 6LiF run October 2026 deposit SN03

This repeats the work of Run10_26_SN01 on the third deposit, SN03.

```
import numpy as np
import matplotlib.pyplot as plt
from DepositData5 import DepositData
```

```
sn03 = DepositData.from_file('Run10_26_SN03.txt', '6LiF on Si')
```

Using t1
Using t2
Using grading
Using roughness

```
sn03.Ron_plot()
```

I don't love the low spot in the top left but it is off the active region so it's not really a problem.

```
zc03 = sn03.t1 + 0.847 * sn03.t2
```

```
sn03.contour_plot(zc03)
```

Almost no difference save for the slight decrease in thickness.

Try for the 3-D anyway.

```
        fig, ax = plt.subplots(subplot_kw={"projection": "3d"})
        surf = ax.scatter(sn03.xdata[sn03.mask], sn03.ydata[sn03.mask], 
                          zc03[sn03.mask], c= zc03[sn03.mask],
                          cmap='hsv')
```

Again, the data look basically flat but with that clear dip in one spot,right out on the outer edge though. 

Let's try a planar fit. First we have to replace the default zdata with our void corrected data.

```
sn03.zdata = zc03
```

```
# Scaled initial parameters
ipg = [ 5.96,  0.0, 0.0]

def planar_fit(p, a):
    return DepositData.fit_helper(p, a, 'angled_plane')
```

```
sn03f =sn03.fit_to(planar_fit, ipg)
print(sn03f)
```

  message: Optimization terminated successfully.
  success: True
   status: 0
      fun: 228.86286286594006
        x: [ 2.926e+02 -1.274e+02 -1.189e-01]
      nit: 23
      jac: [-5.722e-06 -6.104e-05 -9.346e-05]
 hess_inv: [[ 5.522e-04  1.613e-04 -9.037e-06]
            [ 1.613e-04  1.366e-02 -5.871e-05]
            [-9.037e-06 -5.871e-05  1.937e-04]]
     nfev: 120
     njev: 30

```
sn03.resid_plot()
```

Another pretty flat deposit. This one has a bit more slope than the other two. Enough to be worth plotting the fit.

```
sn03.contour_plot(sn03.fit_z)
```

So, yes, technically there is a slope, but it is less than 1 nm across the entire wafer. This is another keeper.

```

```

File: Run10_26_SN04.ipynb
## Blue Ridge 6LiF run October 2026 deposit SN04

This repeats the work of Run10_26_SN01 on the fourth deposit, SN04.

```
import numpy as np
import matplotlib.pyplot as plt
from DepositData5 import DepositData
```

```
sn04 = DepositData.from_file('Run10_26_SN04.txt', '6LiF on Si')
```

Using t1
Using t2
Using grading
Using roughness

```
sn04.Ron_plot()
```

So at this point this is the worst, with a clear slope. Let's see when we account for the voids.

```
zc04 = sn04.t1 + 0.847 * sn04.t2
```

```
sn04.contour_plot(zc04)
```

Still looks to be a slight slope and one nasty hot sport on the edge of the active region. Though we think that these individual spots are probably not real.

Try for the 3-D anyway.

```
        fig, ax = plt.subplots(subplot_kw={"projection": "3d"})
        surf = ax.scatter(sn04.xdata[sn04.mask], sn04.ydata[sn04.mask], 
                          zc04[sn04.mask], c= zc04[sn04.mask],
                          cmap='hsv')
```

That looks flatter than I was expecting, though with those two distant outliers. 

Let's try a planar fit. First we have to replace the default zdata with our void corrected data.

```
sn04.zdata = zc04
```

```
# Scaled initial parameters
ipg = [ 5.96,  0.0, 0.0]

def planar_fit(p, a):
    return DepositData.fit_helper(p, a, 'angled_plane')
```

```
sn04f =sn04.fit_to(planar_fit, ipg)
print(sn04f)
```

  message: Optimization terminated successfully.
  success: True
   status: 0
      fun: 403.33918295640535
        x: [ 2.942e+02 -7.645e+00  1.495e-01]
      nit: 16
      jac: [ 0.000e+00 -6.866e-05  0.000e+00]
 hess_inv: [[ 5.322e-04  5.684e-06 -2.339e-07]
            [ 5.684e-06  8.041e-03 -3.429e-05]
            [-2.339e-07 -3.429e-05  1.774e-04]]
     nfev: 108
     njev: 27

```
sn04.resid_plot()
```

Another pretty flat deposit. This time the slope si the highest that we have seen so again it is worth plotting the fit.

```
sn04.contour_plot(sn04.fit_z)
```

So not really any worse. We are still under 1 nm total thickness difference across the entire wafer.

```

```
