Repository: bcGitHub15/Ellipsometry

Analyzing ellipsometry from LiF on Si deposits.

Run10_26SN0x.ipynb are analyses of the four enriched LiF on etched Si wafers deposited by Blue Ridge in October 2026. These have a target thickness of 300 nm and have come in very close. Blue Ridge had trouble with the powdered 6LiF that we supplied and Woollam found that they had to include an interlayer of lower density that appears to be a thin (30-40 nm) region where the LiF does not stick uniformly and there are voids in the deposit. Assuming that this is true I compute the active thickness of the deposit as

total thickness = (top layer thickness) + (fill fraction) * (interlayer thickness)

Using this I find that the deposits are the most nearly uniform that Blue Ridge have made and should be entirely suitable for production work. The first two fit to constant thickness plus random noise at the 1-2 nm level. The second two show very slight planar slopes with thickness difference nearly 1 nm across the whole deposit and the same sort of random noise as the first two. 

Ellipsometry9_16.ipynb and siblings extend the analysis to the new data added by Woollam on 9/16/26. These include
 - 1 mm spacing scan of the LiF on fused silica studied in Ellipsometry8_3_26.ipynb
 - 2 mm scan of LiF on an unetched Si wafer
 - 2 mm scan of LiF on an etched Si wafer

The 1 mm data are in good agreement with the 2 mm data taken a month earlier. The Si data are in general agreement with the fused silica data but show some differences in shape. In particular, the etched wafer shows quite a bit more curvature than either the fused silica or unetched wafer data.

In GlassFull I explore the 1 mm scan and the last 2 mm scan in more detail using a full quartic (the file says quintic but a programming error means that it is not really true, nor does it matter) fit where I show that most of the difference between the two deposits is due to a slight angular mis-alignment between the two scans and that we really know the shape of the surface extremely well.
In Si I look at the quintic fits (really quintic this time, again the last term does almost nothing) to the deposits on etched and unetched Si wafers. Again I can fit the usable regions very will with 1-D polynomials at suitable rotations. The overall slope of the unetched wafer is much less than that of the etched wafer but I strongly suspect that this has more to do with the position of the wafer on the platter than anything about the substrate. Woollam again fit both Si data sets without needing to treat the deposit as having two layers so I think we are really quite sure about these thicknesses. They do need to include some variation of the refractive index but it is very small, at the fraction of 1% level.

Ellipsometry8_3_26.ipynb contains the preliminary analysis of the Woollam data that arrived on August 2nd. It deals with a fused silica blank about 600 nm of LiF that has been scanned three times with a spacing of 2 mm. Scans2 and 4 are with the wafer flat at the 12 o'clock position and Scan3 with it at the 3 o'clock position. The data are in files *Run_6_26_Scan<n>.png* where <n> is the scan number. Scan number 1 was just a measurement of the refractive index of the glass substrate so I did not include it.

The conclusions are:
 - The ellipsometry is very reproducible.
 - The odd far off points do not reproduce.
 - This deposit has the form of a rather sharp ridge (more quartic than quadratic) with a total height of about 1.3%.
 - The difference between two supposedly identical scans is normally distributed with a FWHM of about 0.5 nm.
 - The data from the rotated position match those from the unrotated positions to almost the same precision as the two unrotated positions.

Ellipsometry1.ipynb starts with a summary of our visual inspection of the data in Run_11_15
and some notes on the 7/1/26 Zoom call with Matthew Barber of Blue Ridge and Ron Synowicki of Woollam.

It then contains my ramblings as I developed some analysis code. About half way down the file starting
at the heading SN002 is my first round analysis of each of the four deposits including fits to simple
angled planes, residual plots, and histograms of height noise. The conclusions are:
 - The spot noise on all the deposits accounts for about half of the original height spread
 - All four deposits show a clear linear gradient.
 - With the gradient removed all four show signs of drooping round the edges, though the patterns are
   different in each case.
 - With the gradient removed the central regions are flat with $\pm2\,nm$ of quite normally distributed
   noise plus the outlying spots mentioned above.

File: Run6_26_Scan2.txt
Blue Ridge Optics, Hamilton College, June 2026						
LiF on 3-inch Fused Silica wafer. WA0904 Labeled Sample						Map 2, July 28, 2026
Used RC2XF Small Spot Ellipsometer with focused beam						Wafer Flat at 12:00
Mapping Results						
X (cm)	Y (cm)	LiF Film Thickness, nm	LiF Grading, %	Roughness, nm	Interlayer Thickness # 1, nm	Interlayer EMA Void, %
1	3.4	495.2	4.7	29.4	96.6	22.9
0.8	3.4	495.1	4.8	29.2	96.8	23.1
0.6	3.4	491.6	5.5	28.6	100.4	22.0
0.4	3.4	495.1	4.9	28.8	97.5	23.2
0.2	3.4	496.1	4.7	29.1	96.3	23.1
0	3.4	496.8	4.8	29.1	95.9	23.3
-0.2	3.4	496.8	4.8	28.9	96.0	23.3
-0.4	3.4	496.9	4.9	29.1	95.9	23.1
-0.6	3.4	494.3	4.7	28.5	97.9	22.8
-1	3.4	495.2	4.8	28.9	96.7	22.5
-1.4	3.2	494.1	4.8	28.9	98.8	22.3
-1.2	3.2	490.5	5.6	28.3	101.4	20.7
-1	3.2	493.5	5.0	28.9	99.9	22.6
-0.8	3.2	491.3	5.5	28.6	101.2	21.1
-0.6	3.2	494.4	5.0	28.7	99.2	23.0
-0.4	3.2	497.4	4.9	29.5	96.1	23.3
0	3.2	497.7	4.8	29.7	95.7	23.7
0.2	3.2	497.2	5.0	30.0	97.0	23.3
0.4	3.2	494.6	4.8	29.2	98.6	23.1
0.6	3.2	496.5	4.7	29.6	96.3	23.6
1	3.2	496.2	4.9	29.9	96.8	23.2
1.2	3.2	495.4	4.6	29.6	96.8	23.3
1.4	3.2	495.2	4.6	29.5	96.7	23.0
1.8	3	495.2	4.7	29.6	96.1	23.2
1.6	3	495.3	4.7	29.7	96.6	23.3
1.4	3	495.5	4.7	30.0	97.5	22.8
1.2	3	496.5	4.7	29.9	96.7	23.5
1	3	496.9	4.8	30.1	96.8	23.7
0.8	3	496.8	4.8	29.9	97.0	23.5
0.6	3	497.4	4.9	29.9	96.4	23.5
0.4	3	497.9	4.8	29.8	96.3	23.5
0.2	3	497.2	4.8	29.6	96.6	23.5
0	3	498.1	4.7	29.6	96.0	23.4
-0.2	3	497.7	4.9	29.7	96.7	23.3
-0.4	3	497.0	5.0	29.6	97.3	23.1
-0.6	3	497.2	5.1	29.6	97.3	23.0
-0.8	3	498.0	5.0	29.7	97.0	22.9
-1	3	497.8	5.0	29.8	97.2	22.9
-1.2	3	497.5	5.0	29.8	97.0	22.6
-1.4	3	496.9	5.1	29.4	97.6	22.5
-1.6	3	496.1	5.0	29.2	97.6	22.3
-1.8	3	495.2	4.9	29.0	97.7	22.0
-2	2.8	497.6	4.9	29.4	96.1	22.2
-1.8	2.8	497.4	4.9	29.4	96.7	22.5
-1.6	2.8	497.7	5.1	29.7	96.9	22.5
-1.4	2.8	497.7	5.1	29.7	97.2	22.4
-1.2	2.8	497.9	5.1	29.7	97.2	22.6
-1	2.8	497.7	5.1	29.6	96.9	22.8
-0.8	2.8	498.2	5.1	29.7	96.6	23.1
-0.6	2.8	498.2	4.9	29.6	96.4	23.0
-0.4	2.8	498.3	4.9	29.8	96.6	23.2
-0.2	2.8	498.3	4.7	29.8	96.5	23.2
0	2.8	498.2	4.8	29.8	96.4	23.2
0.2	2.8	493.9	5.1	28.9	100.4	22.8
0.4	2.8	492.4	4.9	28.7	100.6	22.3
0.6	2.8	497.9	4.6	29.9	96.2	23.5
0.8	2.8	497.5	4.9	30.0	96.9	23.6
1	2.8	497.6	4.7	30.1	96.2	23.7
1.2	2.8	497.1	4.6	29.9	96.5	23.7
1.4	2.8	496.7	4.7	30.1	96.9	23.5
1.6	2.8	496.1	4.6	29.9	96.6	23.5
1.8	2.8	496.0	4.6	29.8	96.3	23.5
2	2.8	495.8	4.7	29.7	96.1	23.4
2.4	2.6	495.1	4.6	29.6	96.4	23.2
2.2	2.6	495.6	4.6	29.8	96.6	23.5
2	2.6	496.6	4.8	30.0	96.4	23.5
1.8	2.6	496.5	4.7	30.2	96.9	23.6
1.6	2.6	497.4	4.7	30.2	96.5	23.6
1.4	2.6	497.7	4.7	30.1	96.4	23.7
1.2	2.6	497.7	4.8	30.1	96.7	23.6
1	2.6	498.1	4.8	30.0	96.8	23.6
0.8	2.6	498.0	4.8	30.1	96.8	23.7
0.6	2.6	498.6	4.8	30.3	96.3	23.7
0.4	2.6	498.0	4.8	30.3	96.7	23.7
0.2	2.6	497.7	4.9	30.0	96.9	23.4
0	2.6	498.4	4.7	30.0	96.4	23.3
-0.2	2.6	498.2	4.8	29.9	96.7	23.1
-0.4	2.6	498.6	4.8	30.2	96.5	23.5
-0.6	2.6	498.3	4.9	30.2	96.8	23.3
-0.8	2.6	498.5	5.0	29.9	96.3	23.1
-1	2.6	498.1	5.1	30.0	97.1	22.8
-1.2	2.6	497.8	5.1	30.1	97.6	22.7
-1.4	2.6	498.0	5.1	29.8	97.1	22.7
-1.6	2.6	497.9	5.1	29.8	96.9	22.5
-1.8	2.6	498.3	4.9	29.9	96.2	22.7
-2	2.6	497.6	5.0	29.7	96.6	22.4
-2.2	2.6	497.0	4.9	29.5	96.9	22.1
-2.4	2.6	496.5	4.8	29.3	96.7	21.7
-2.6	2.4	497.1	4.9	29.4	96.5	21.5
-2.4	2.4	497.6	5.0	29.6	96.4	21.8
-2.2	2.4	497.7	5.0	29.8	96.9	22.0
-2	2.4	497.2	5.1	29.6	97.6	22.1
-1.8	2.4	498.0	5.0	29.9	97.1	22.3
-1.6	2.4	498.0	5.0	30.0	96.9	22.5
-1.4	2.4	497.3	5.0	29.8	97.9	22.4
-1.2	2.4	497.9	5.1	29.8	97.4	22.6
-1	2.4	498.5	5.1	30.0	96.6	23.1
-0.8	2.4	498.9	4.9	29.9	96.1	23.2
-0.6	2.4	498.1	4.9	29.9	96.8	23.1
-0.4	2.4	498.0	4.9	30.0	96.7	23.0
-0.2	2.4	498.7	5.0	30.0	96.5	23.3
0	2.4	498.8	4.9	30.2	96.2	23.4
0.2	2.4	497.7	4.8	29.9	97.1	23.2
0.4	2.4	498.4	4.6	30.1	96.4	23.5
0.6	2.4	498.6	4.8	30.1	96.5	23.6
0.8	2.4	498.2	4.8	30.3	96.6	23.6
1	2.4	498.2	4.8	30.2	96.5	23.7
1.2	2.4	497.8	4.8	30.0	96.8	23.7
1.4	2.4	497.4	4.7	30.2	97.1	23.6
1.6	2.4	497.8	4.8	30.3	96.5	23.8
1.8	2.4	497.7	4.9	30.2	96.5	23.7
2	2.4	497.4	4.8	30.2	96.3	23.9
2.2	2.4	497.1	4.9	30.0	96.5	23.6
2.4	2.4	496.4	4.9	30.1	96.4	23.7
2.6	2.4	495.3	4.8	29.8	96.5	23.4
2.6	2.2	496.4	4.8	30.1	96.3	23.7
2.4	2.2	497.4	4.8	30.2	96.0	23.7
2.2	2.2	497.1	4.8	30.1	96.4	23.8
2	2.2	497.6	4.8	30.1	96.5	23.7
1.8	2.2	497.4	4.8	30.1	96.8	23.8
1.6	2.2	498.0	4.9	30.3	96.5	23.9
1.4	2.2	498.2	4.6	30.4	96.7	23.7
1.2	2.2	498.6	4.9	30.2	96.2	23.9
1	2.2	497.8	4.8	30.2	97.1	23.7
0.8	2.2	498.5	4.8	30.4	96.4	23.6
0.6	2.2	498.4	4.9	30.3	96.7	23.6
0.4	2.2	498.8	4.9	30.2	96.5	23.3
0.2	2.2	493.5	5.1	29.0	101.0	22.5
0	2.2	498.5	4.9	30.1	96.4	23.2
-0.2	2.2	498.3	4.8	30.0	96.7	23.2
-0.4	2.2	498.1	4.9	30.0	96.9	23.0
-0.6	2.2	498.5	5.0	30.0	96.3	23.0
-0.8	2.2	498.2	5.0	29.8	96.8	23.1
-1	2.2	498.9	5.0	30.2	96.2	23.0
-1.2	2.2	498.6	5.0	29.9	96.4	22.8
-1.4	2.2	498.0	5.1	29.7	96.8	22.8
-1.6	2.2	497.7	5.1	29.8	96.9	22.7
-1.8	2.2	497.5	5.0	29.8	97.0	22.4
-2	2.2	497.3	5.2	29.9	97.5	22.2
-2.2	2.2	497.9	5.1	29.8	96.8	22.2
-2.4	2.2	497.7	5.1	29.8	96.9	21.8
-2.6	2.2	497.3	4.9	29.7	96.6	21.7
-2.8	2	497.2	5.2	29.6	96.8	21.2
-2.6	2	496.7	5.0	29.5	97.5	21.5
-2.4	2	497.4	5.1	29.7	97.2	21.7
-2.2	2	497.4	5.2	29.9	97.5	21.9
-2	2	497.4	5.1	29.9	97.3	22.1
-1.8	2	497.5	5.1	29.9	97.0	22.3
-1.6	2	497.8	5.1	30.0	96.8	22.5
-1.4	2	498.3	5.0	30.1	96.2	22.6
-1.2	2	497.9	4.9	30.1	96.6	22.6
-1	2	498.6	5.0	30.1	96.1	22.8
-0.8	2	498.8	4.9	30.1	96.0	22.8
-0.6	2	498.7	4.9	30.0	96.2	22.9
-0.4	2	498.3	4.9	29.9	96.7	22.7
-0.2	2	498.6	5.0	29.9	96.2	23.0
0	2	498.9	5.0	29.9	95.9	23.3
0.2	2	498.8	4.9	30.1	96.0	23.3
0.4	2	498.3	4.7	30.2	96.6	23.2
0.6	2	498.8	4.9	30.2	96.4	23.4
0.8	2	498.3	4.9	30.4	96.5	23.5
1	2	499.0	4.7	30.4	96.0	23.7
1.2	2	497.3	5.5	30.7	97.7	23.4
1.4	2	498.4	4.8	30.3	96.3	23.6
1.6	2	498.6	4.8	30.4	96.3	23.7
1.8	2	498.4	4.8	30.2	96.4	23.8
2	2	498.2	4.9	30.2	96.6	23.7
2.2	2	497.3	4.9	30.3	97.0	23.7
2.4	2	497.7	4.7	30.4	96.3	23.9
2.6	2	496.9	4.7	30.1	96.9	23.6
2.8	2	496.1	4.7	29.9	96.8	23.4
3	1.8	496.7	4.8	29.9	96.3	23.3
2.8	1.8	497.2	4.8	30.1	96.5	23.5
2.6	1.8	498.1	4.9	30.4	96.2	23.8
2.4	1.8	497.4	4.8	30.3	96.8	23.7
2.2	1.8	498.0	4.9	30.4	96.7	23.6
2	1.8	498.2	5.0	30.2	96.8	23.7
1.8	1.8	497.7	4.9	30.3	97.2	23.5
1.4	1.8	498.6	4.9	30.2	96.6	23.5
1.2	1.8	498.8	4.9	30.4	96.3	23.4
1	1.8	498.7	4.9	30.3	96.7	23.3
0.8	1.8	498.3	4.8	30.4	96.7	23.3
0.6	1.8	498.9	4.9	30.4	96.4	23.2
0.4	1.8	499.2	5.0	29.2	96.3	23.0
0.2	1.8	498.5	4.8	30.1	96.4	23.0
0	1.8	498.8	4.9	30.3	96.5	22.9
-0.2	1.8	499.1	5.0	29.9	96.1	22.9
-0.4	1.8	498.5	4.9	29.6	96.4	22.6
-0.6	1.8	498.8	4.9	30.4	96.2	22.8
-0.8	1.8	498.1	5.0	29.7	96.4	22.5
-1	1.8	498.3	4.8	29.8	96.1	22.6
-1.2	1.8	497.8	4.9	29.0	96.6	22.4
-1.6	1.8	497.7	5.0	29.8	96.8	22.2
-1.8	1.8	497.4	5.1	29.8	97.2	22.0
-2	1.8	497.8	5.1	30.0	96.8	22.0
-2.2	1.8	497.1	5.3	29.6	97.6	21.8
-2.4	1.8	496.7	5.2	29.4	97.9	21.6
-2.6	1.8	496.5	5.1	29.5	97.9	21.2
-2.8	1.8	496.8	5.2	29.5	96.8	21.1
-3	1.8	496.0	5.3	29.3	96.8	20.5
-3	1.6	496.2	5.2	29.7	96.8	20.4
-2.8	1.6	496.7	5.0	29.7	97.2	21.0
-2.6	1.6	496.8	5.1	29.7	97.1	21.2
-2.4	1.6	497.2	5.1	29.6	97.0	21.4
-2.2	1.6	497.3	5.2	29.6	97.3	21.7
-2	1.6	497.7	5.0	29.6	96.6	21.8
-1.8	1.6	498.0	5.0	29.8	96.5	22.0
-1.6	1.6	497.8	4.9	30.0	96.5	22.1
-1.4	1.6	498.1	4.8	30.0	96.4	22.2
-1.2	1.6	498.3	4.8	29.8	96.0	22.2
-1	1.6	498.5	4.9	30.0	96.3	22.4
-0.8	1.6	498.4	4.8	29.9	96.1	22.2
-0.6	1.6	498.4	4.8	29.8	96.3	22.4
-0.4	1.6	498.7	4.7	30.0	95.8	22.6
-0.2	1.6	499.0	4.7	30.0	96.0	22.4
0	1.6	499.1	4.9	30.3	96.2	22.7
0.2	1.6	499.2	4.6	30.1	95.7	22.8
0.4	1.6	498.6	4.7	30.2	96.3	22.8
0.6	1.6	498.6	4.7	30.0	96.4	22.9
0.8	1.6	498.8	4.9	30.1	96.3	23.1
1	1.6	498.8	4.9	30.5	96.4	23.3
1.2	1.6	498.7	4.8	30.1	96.5	23.2
1.4	1.6	498.5	4.7	30.2	96.6	23.2
1.6	1.6	498.8	4.8	30.2	96.5	23.2
1.8	1.6	498.1	4.8	30.1	96.9	23.3
2	1.6	498.3	4.8	30.2	96.6	23.3
2.2	1.6	498.2	4.9	30.1	96.6	23.5
2.4	1.6	497.8	4.9	30.1	96.9	23.3
2.6	1.6	498.2	4.8	30.3	96.2	23.5
2.8	1.6	498.2	4.9	30.0	96.1	23.5
3	1.6	497.4	4.6	29.7	96.4	23.3
3.2	1.4	497.3	4.8	29.9	96.1	23.2
3	1.4	497.8	4.8	29.9	96.4	23.3
2.8	1.4	498.5	4.7	30.1	96.1	23.5
2.6	1.4	498.3	4.8	29.9	96.6	23.4
2.4	1.4	498.6	4.8	30.1	96.3	23.5
2.2	1.4	498.1	4.6	30.0	96.5	23.3
2	1.4	498.3	4.7	30.2	96.6	23.3
1.8	1.4	498.8	4.8	30.1	96.2	23.3
1.6	1.4	498.4	4.7	30.2	96.7	23.1
1.4	1.4	498.6	4.7	30.0	96.6	23.0
1.2	1.4	498.5	4.7	29.9	96.5	23.1
1	1.4	498.4	4.8	30.0	96.6	23.0
0.8	1.4	498.8	4.9	30.0	96.5	22.8
0.6	1.4	498.7	4.6	30.1	96.2	22.8
0.4	1.4	499.1	4.8	29.9	95.9	22.7
0.2	1.4	499.0	4.7	29.9	96.0	22.5
0	1.4	499.2	4.6	30.1	95.9	22.6
-0.2	1.4	498.7	4.6	30.0	96.0	22.4
-0.4	1.4	498.6	4.7	29.9	95.7	22.5
-0.6	1.4	498.4	4.7	29.8	96.0	22.1
-0.8	1.4	498.0	4.7	29.9	96.4	21.9
-1	1.4	498.1	4.6	29.9	96.0	22.0
-1.2	1.4	498.3	4.7	29.7	96.2	21.9
-1.4	1.4	498.4	4.7	29.7	95.7	21.9
-1.6	1.4	498.2	5.0	29.7	96.1	21.9
-1.8	1.4	497.7	4.8	29.6	96.2	21.8
-2	1.4	497.7	5.0	29.4	96.4	21.6
-2.2	1.4	497.5	4.9	29.6	96.1	21.5
-2.4	1.4	497.7	4.8	29.5	95.7	21.4
-2.6	1.4	497.4	4.9	29.7	96.5	21.1
-2.8	1.4	497.2	4.9	29.7	96.5	20.7
-3	1.4	496.6	5.1	29.6	96.4	20.4
-3.2	1.4	495.1	5.3	29.3	97.1	19.7
-3.2	1.2	496.1	5.3	29.5	96.7	19.8
-3	1.2	496.9	5.1	29.7	96.4	20.2
-2.8	1.2	497.2	5.1	29.7	96.4	20.8
-2.6	1.2	497.7	5.1	29.8	96.2	21.0
-2.4	1.2	497.5	4.8	29.7	96.4	21.1
-2.2	1.2	497.7	4.9	29.6	96.1	21.3
-2	1.2	497.5	4.8	29.8	96.0	21.5
-1.8	1.2	497.7	5.0	29.7	96.4	21.7
-1.6	1.2	498.0	4.9	29.8	96.1	21.9
-1.4	1.2	497.7	4.9	29.8	96.1	21.9
-1.2	1.2	497.7	4.7	29.8	96.2	21.9
-1	1.2	498.2	4.8	30.0	95.9	21.8
-0.8	1.2	498.5	4.9	29.9	95.8	22.2
-0.6	1.2	498.0	4.7	29.9	96.2	22.1
-0.4	1.2	498.7	4.8	30.0	95.8	22.2
-0.2	1.2	498.1	4.8	30.0	96.2	22.2
0	1.2	498.7	4.6	30.2	95.9	22.5
0.2	1.2	498.8	4.9	30.1	96.0	22.6
0.4	1.2	498.2	4.7	30.0	96.5	22.5
0.6	1.2	498.3	4.8	29.9	96.5	22.5
0.8	1.2	498.5	4.6	30.1	96.2	22.6
1	1.2	498.8	4.9	30.0	96.0	22.8
1.2	1.2	498.9	4.7	30.2	95.8	22.9
1.4	1.2	499.0	4.7	30.2	95.9	23.0
1.6	1.2	498.8	4.8	30.3	96.1	23.2
1.8	1.2	498.9	4.9	30.2	96.5	23.2
2	1.2	498.7	4.8	30.1	96.3	23.3
2.2	1.2	498.3	4.7	30.2	96.4	23.2
2.4	1.2	498.8	4.7	30.3	95.9	23.3
2.6	1.2	498.4	4.8	30.1	96.4	23.4
2.8	1.2	498.6	4.9	30.2	96.1	23.6
3	1.2	498.0	5.0	30.0	96.5	23.6
3.2	1.2	497.3	4.7	30.0	96.1	23.4
3.4	1	495.9	5.0	29.3	97.7	23.0
3.2	1	497.9	4.8	30.0	96.3	23.2
3	1	498.6	4.8	30.2	96.1	23.5
2.8	1	498.6	4.8	30.1	96.0	23.4
2.6	1	498.8	4.8	30.4	96.1	23.3
2.4	1	498.6	4.7	30.4	96.4	23.3
2.2	1	499.1	4.7	30.3	95.8	23.2
2	1	498.0	4.7	30.0	97.0	23.0
1.8	1	498.2	4.8	30.3	96.8	23.0
1.6	1	498.8	4.8	30.5	96.2	23.1
1.4	1	497.8	4.7	30.0	96.9	22.8
1.2	1	497.1	4.5	29.9	96.6	22.3
1	1	498.2	4.7	29.9	96.5	22.8
0.8	1	498.8	4.7	30.1	95.7	22.5
0.6	1	497.7	4.8	29.7	96.9	22.4
0.4	1	498.6	4.9	30.1	96.3	22.5
0.2	1	498.7	4.8	30.1	95.7	22.4
0	1	498.7	5.0	30.3	96.0	22.4
-0.2	1	498.9	4.7	30.1	95.5	22.3
-0.4	1	498.4	4.9	30.2	95.9	22.2
-0.6	1	498.7	4.9	30.1	95.7	22.1
-0.8	1	498.2	4.8	29.9	95.9	21.9
-1	1	497.8	4.8	29.8	96.3	21.8
-1.2	1	498.2	4.8	29.9	95.7	21.9
-1.4	1	497.5	4.9	29.9	96.1	21.7
-1.6	1	497.9	4.9	29.9	95.9	21.6
-1.8	1	497.5	4.9	29.9	96.1	21.6
-2	1	497.4	4.9	29.8	95.9	21.5
-2.2	1	497.7	4.8	29.8	95.6	21.4
-2.4	1	497.7	5.0	29.9	95.7	21.4
-2.6	1	496.7	5.1	29.9	96.5	21.0
-2.8	1	496.9	5.1	29.7	96.4	20.9
-3	1	496.5	5.1	29.7	96.5	20.4
-3.2	1	495.8	5.4	29.5	96.6	19.9
-3.4	1	494.5	5.3	29.4	96.4	19.4
-3.4	0.8	494.7	5.3	29.5	96.6	19.3
-3.2	0.8	495.0	5.1	29.7	97.1	19.8
-3	0.8	496.3	5.1	29.8	96.3	20.5
-2.8	0.8	496.5	5.2	29.9	96.5	20.6
-2.6	0.8	497.2	5.1	29.9	96.1	20.9
-2.4	0.8	497.3	5.3	29.9	96.1	21.1
-2.2	0.8	497.7	5.1	29.8	95.4	21.3
-2	0.8	497.4	5.0	30.0	96.2	21.2
-1.8	0.8	497.6	4.8	29.9	95.8	21.4
-1.6	0.8	497.2	4.8	29.9	96.2	21.5
-1.4	0.8	497.2	4.8	29.8	96.3	21.7
-1.2	0.8	497.5	5.0	30.0	96.2	21.7
-1	0.8	497.9	4.9	29.8	96.0	21.8
-0.8	0.8	497.8	4.8	29.9	96.1	21.9
-0.6	0.8	498.4	4.8	30.1	95.8	21.9
-0.4	0.8	498.4	4.8	30.0	96.1	22.0
-0.2	0.8	498.6	4.9	30.2	95.9	22.0
0	0.8	498.6	4.7	30.4	96.0	22.2
0.2	0.8	498.5	4.9	30.2	96.0	22.2
0.4	0.8	497.9	4.9	29.8	96.4	22.3
0.6	0.8	498.1	4.9	30.1	96.5	22.4
0.8	0.8	498.7	4.9	30.0	96.4	22.5
1	0.8	499.1	4.9	30.1	95.9	22.7
1.2	0.8	498.8	4.9	30.2	96.4	22.7
1.4	0.8	497.0	4.8	29.9	98.1	22.8
1.6	0.8	498.8	4.8	30.2	96.2	23.0
1.8	0.8	499.1	4.7	30.3	95.9	23.0
2	0.8	498.4	4.7	30.3	96.8	22.8
2.2	0.8	498.0	4.9	30.1	97.0	23.0
2.4	0.8	498.5	4.8	30.4	96.3	23.1
2.6	0.8	499.4	5.0	30.3	95.9	23.4
2.8	0.8	498.7	4.9	30.1	96.2	23.2
3	0.8	498.2	5.0	30.0	96.4	23.4
3.2	0.8	498.0	4.9	30.2	96.4	23.3
3.4	0.8	497.9	4.9	29.9	95.9	23.1
3.4	0.6	497.5	5.0	29.7	96.7	23.1
3.2	0.6	498.4	4.9	30.0	96.2	23.2
3	0.6	498.6	4.9	30.2	96.2	23.3
2.8	0.6	498.7	4.9	30.0	96.0	23.2
2.6	0.6	498.8	4.8	30.1	95.9	23.1
2.4	0.6	498.4	4.6	30.1	96.1	23.1
2.2	0.6	499.1	4.7	30.3	95.9	23.0
2	0.6	497.2	4.5	29.6	97.4	22.2
1.8	0.6	498.8	4.7	30.5	96.2	22.8
1.6	0.6	498.5	4.7	30.3	96.3	22.6
1.4	0.6	499.0	4.8	30.2	96.1	22.7
1.2	0.6	498.6	4.8	30.1	96.5	22.4
1	0.6	498.7	4.8	30.1	96.3	22.4
0.8	0.6	498.6	4.9	30.2	96.0	22.5
0.6	0.6	498.6	5.0	30.0	96.0	22.3
0.4	0.6	498.4	4.7	30.2	96.0	22.0
0.2	0.6	498.8	4.9	30.2	95.6	22.0
0	0.6	498.7	4.7	30.4	95.7	22.0
-0.2	0.6	498.6	4.8	30.1	95.6	22.0
-0.4	0.6	498.5	4.8	29.9	95.6	21.8
-0.6	0.6	498.5	4.8	30.1	95.4	21.7
-0.8	0.6	498.2	4.8	30.0	95.3	21.7
-1	0.6	497.8	4.9	30.1	95.9	21.4
-1.2	0.6	498.1	4.7	30.0	95.6	21.3
-1.4	0.6	497.2	4.9	29.9	96.3	21.3
-1.6	0.6	497.9	4.9	29.8	95.8	21.2
-1.8	0.6	497.2	4.7	30.0	96.3	21.1
-2	0.6	497.4	4.7	30.1	95.8	20.9
-2.2	0.6	497.1	4.9	29.7	96.2	20.9
-2.4	0.6	497.3	5.0	29.8	95.7	20.9
-2.6	0.6	496.9	4.9	30.0	96.0	20.7
-2.8	0.6	496.6	5.0	29.9	96.2	20.5
-3	0.6	496.5	5.1	29.9	96.1	20.2
-3.2	0.6	495.7	5.1	29.5	96.2	19.8
-3.4	0.6	495.2	5.1	29.7	96.2	19.0
-3.4	0.4	494.7	5.0	29.5	96.5	18.8
-3.2	0.4	496.0	4.9	29.7	96.3	19.6
-3	0.4	496.4	5.0	29.7	96.2	20.0
-2.8	0.4	496.9	5.0	29.9	95.8	20.4
-2.6	0.4	497.0	5.1	29.8	95.9	20.5
-2.4	0.4	497.1	4.9	29.8	95.7	20.7
-2.2	0.4	497.1	4.8	29.7	95.9	20.7
-2	0.4	497.0	4.8	29.7	95.8	20.7
-1.8	0.4	497.3	4.8	30.2	95.7	20.9
-1.6	0.4	497.5	4.8	29.8	95.5	20.9
-1.4	0.4	497.4	4.8	29.3	94.9	20.9
-1.2	0.4	498.1	4.7	29.9	95.3	21.2
-1	0.4	498.3	4.9	29.7	95.1	21.3
-0.8	0.4	497.4	4.7	30.0	95.7	21.1
-0.6	0.4	498.2	4.8	30.0	95.5	21.4
-0.4	0.4	497.6	4.8	28.8	94.9	21.6
-0.2	0.4	498.8	4.6	30.0	95.0	21.6
0	0.4	498.9	4.7	30.1	95.2	21.8
0.2	0.4	498.6	4.8	29.9	95.5	21.8
0.4	0.4	498.5	4.9	30.0	95.7	21.9
0.6	0.4	498.9	4.8	30.1	95.2	22.1
0.8	0.4	499.2	5.0	30.0	95.2	22.3
1	0.4	499.0	4.7	30.1	95.8	22.1
1.2	0.4	499.0	4.7	30.1	95.7	22.4
1.4	0.4	499.4	4.8	30.2	95.6	22.5
1.6	0.4	499.1	4.5	30.2	95.6	22.3
1.8	0.4	498.6	4.7	30.2	96.1	22.3
2	0.4	498.5	4.6	30.0	96.4	22.5
2.2	0.4	498.5	4.8	30.1	96.4	22.6
2.4	0.4	498.4	4.8	30.0	96.3	22.8
2.6	0.4	499.3	4.6	30.0	95.7	22.6
2.8	0.4	499.0	4.8	30.0	95.9	22.9
3	0.4	498.9	4.9	29.9	95.7	23.1
3.2	0.4	498.9	4.8	29.8	95.7	23.0
3.4	0.4	497.8	4.9	29.9	96.6	22.6
3.4	0.2	498.2	4.8	29.9	96.0	22.7
3.2	0.2	498.7	4.9	30.0	96.2	22.6
3	0.2	498.6	5.0	30.0	96.3	22.8
2.8	0.2	498.9	4.8	30.2	95.7	22.8
2.6	0.2	499.6	4.8	30.1	95.1	22.8
2.4	0.2	499.3	4.7	30.1	95.4	22.6
2.2	0.2	499.0	4.6	30.1	95.9	22.5
2	0.2	499.0	4.7	30.0	95.7	22.5
1.8	0.2	498.8	4.5	30.0	95.9	22.2
1.6	0.2	498.7	4.6	29.8	96.0	22.2
1.4	0.2	499.1	4.8	30.0	95.6	22.3
1.2	0.2	498.9	4.7	29.9	95.5	22.0
1	0.2	499.1	4.7	30.0	95.3	22.0
0.8	0.2	498.7	4.7	30.2	95.3	21.8
0.6	0.2	498.9	4.5	30.0	95.1	21.8
0.4	0.2	498.4	4.6	29.9	95.5	21.6
0.2	0.2	498.6	4.8	29.9	95.5	21.5
0	0.2	499.3	4.4	30.0	94.7	21.4
-0.4	0.2	498.2	4.5	29.8	95.2	21.2
-0.6	0.2	498.3	4.6	29.7	94.9	21.1
-0.8	0.2	497.9	4.7	29.9	95.4	21.0
-1	0.2	498.1	4.6	29.0	94.7	21.0
-1.2	0.2	497.8	4.8	29.7	95.3	20.9
-1.4	0.2	497.4	4.6	29.4	95.4	20.8
-1.6	0.2	497.4	4.7	29.8	95.2	20.8
-1.8	0.2	497.6	4.8	29.7	95.2	20.6
-2	0.2	497.7	4.6	29.8	94.9	20.4
-2.2	0.2	497.1	4.6	29.6	95.3	20.4
-2.4	0.2	497.0	4.6	29.5	95.2	20.3
-2.6	0.2	497.0	4.7	29.6	95.4	20.1
-2.8	0.2	496.6	4.7	29.7	95.7	20.0
-3	0.2	496.4	4.9	29.4	95.8	19.8
-3.2	0.2	496.2	4.7	29.6	95.8	19.3
-3.4	0.2	492.5	5.0	29.0	98.9	18.4
-3.4	0	494.9	5.0	29.4	96.3	18.5
-3.2	0	495.9	4.9	29.7	95.8	19.1
-3	0	495.7	5.0	29.5	95.8	19.7
-2.8	0	496.5	4.7	29.6	95.5	19.8
-2.6	0	497.0	4.7	29.8	95.2	20.0
-2.4	0	497.1	4.6	29.7	95.1	20.2
-2.2	0	497.4	4.7	29.8	95.3	20.3
-2	0	497.3	4.7	29.9	95.2	20.5
-1.8	0	497.5	4.8	30.0	95.3	20.5
-1.6	0	497.6	4.9	29.9	95.0	20.8
-1.4	0	497.4	4.8	30.2	95.5	20.9
-1.2	0	498.1	4.8	30.1	95.2	20.8
-1	0	497.9	4.7	30.0	95.4	21.0
-0.8	0	498.4	4.7	30.1	95.1	21.0
-0.6	0	498.4	4.6	30.1	95.0	21.1
-0.4	0	498.7	4.7	30.2	94.7	21.3
-0.2	0	498.4	4.8	30.5	95.2	21.3
0	0	498.2	4.7	30.1	95.3	21.5
0.2	0	498.5	4.6	30.3	95.3	21.5
0.4	0	498.7	4.7	30.3	95.3	21.7
0.6	0	498.9	4.7	30.3	95.4	21.8
0.8	0	498.6	4.6	30.3	95.3	21.8
1	0	499.4	4.9	30.5	95.1	21.9
1.2	0	499.2	4.8	30.4	95.5	22.0
1.4	0	499.2	4.7	30.3	95.2	22.1
1.6	0	499.5	4.6	30.5	95.3	22.2
1.8	0	499.1	4.6	30.5	95.6	22.3
2	0	498.4	4.6	30.1	96.1	22.3
2.2	0	498.1	4.9	30.1	96.6	22.4
2.4	0	499.2	4.7	30.3	95.4	22.7
2.6	0	499.4	4.9	30.2	95.5	22.8
2.8	0	499.4	4.9	30.3	95.4	22.9
3	0	498.6	4.9	30.0	96.1	22.7
3.2	0	498.2	5.0	30.0	96.3	22.7
3.4	0	498.0	5.0	30.0	96.1	22.7
3.4	-0.2	498.5	5.0	29.9	95.5	22.4
3.2	-0.2	498.4	4.8	29.8	95.6	22.7
3	-0.2	498.7	4.8	30.0	95.6	22.7
2.8	-0.2	498.8	4.8	30.0	95.7	22.7
2.6	-0.2	498.6	4.8	30.1	95.9	22.6
2.4	-0.2	499.3	4.7	30.2	95.2	22.5
2.2	-0.2	498.4	4.7	30.3	96.0	22.3
2	-0.2	498.8	4.7	30.3	95.7	22.2
1.8	-0.2	499.2	4.7	30.2	95.6	22.1
1.6	-0.2	498.8	4.8	30.3	95.8	22.2
1.4	-0.2	499.1	4.6	30.1	95.2	22.1
1.2	-0.2	498.6	4.8	30.3	95.6	21.9
1	-0.2	498.6	4.8	30.3	95.3	21.8
0.8	-0.2	498.9	4.8	30.3	95.2	21.7
0.6	-0.2	498.9	4.7	30.1	95.2	21.6
0.4	-0.2	499.1	4.9	30.1	94.7	21.5
0.2	-0.2	498.0	4.8	30.0	95.4	21.5
0	-0.2	498.4	4.8	30.4	95.1	21.3
-0.2	-0.2	498.4	4.8	29.9	94.7	21.0
-0.4	-0.2	497.9	4.6	29.6	94.5	20.9
-0.6	-0.2	498.0	4.8	30.1	95.2	21.0
-0.8	-0.2	497.4	4.7	30.2	95.6	20.8
-1	-0.2	497.4	4.9	30.1	95.5	20.9
-1.2	-0.2	497.6	4.8	29.9	95.1	20.9
-1.4	-0.2	497.1	4.9	29.9	95.7	20.7
-1.6	-0.2	496.3	5.0	29.5	96.3	20.4
-1.8	-0.2	497.1	5.0	29.7	95.6	20.4
-2	-0.2	497.8	5.0	29.9	94.8	20.5
-2.2	-0.2	497.2	4.8	29.8	95.4	20.3
-2.4	-0.2	496.9	4.7	29.9	95.4	20.1
-2.6	-0.2	496.7	4.8	29.9	95.5	19.8
-2.8	-0.2	496.2	4.9	29.9	95.6	19.9
-3	-0.2	495.4	4.8	29.7	96.1	19.4
-3.2	-0.2	495.4	4.8	29.9	95.9	19.0
-3.4	-0.2	494.2	4.7	29.8	96.5	18.4
-3.4	-0.4	493.9	4.6	29.7	96.3	18.2
-3.2	-0.4	495.4	4.7	29.9	95.6	18.9
-3	-0.4	495.4	4.8	29.7	95.9	19.3
-2.8	-0.4	496.3	4.8	29.8	95.2	19.7
-2.6	-0.4	496.1	4.8	29.9	95.6	19.9
-2.4	-0.4	496.9	4.9	29.9	95.2	19.9
-2.2	-0.4	496.7	4.7	30.1	95.3	20.1
-2	-0.4	496.8	4.8	29.9	95.2	20.2
-1.8	-0.4	497.0	4.9	29.8	95.4	20.3
-1.6	-0.4	497.1	4.9	30.1	95.3	20.5
-1.4	-0.4	497.1	4.6	30.0	95.3	20.5
-1.2	-0.4	497.2	4.8	30.2	95.0	20.6
-1	-0.4	497.1	4.9	30.2	95.5	20.6
-0.8	-0.4	497.6	4.7	30.2	95.3	20.6
-0.6	-0.4	497.3	4.8	30.1	95.3	20.8
-0.4	-0.4	498.0	4.8	30.1	94.9	20.9
-0.2	-0.4	497.7	4.7	30.0	95.2	20.8
0	-0.4	497.9	4.5	30.3	95.2	21.0
0.2	-0.4	498.0	5.0	30.1	95.2	21.3
0.4	-0.4	498.3	4.7	30.2	94.8	21.3
0.6	-0.4	498.0	4.7	30.0	95.6	21.3
0.8	-0.4	499.0	4.7	30.3	95.0	21.6
1	-0.4	498.6	4.6	30.3	95.5	21.6
1.2	-0.4	498.6	4.7	30.0	95.4	21.7
1.4	-0.4	499.0	4.7	30.3	95.3	21.9
1.6	-0.4	499.3	4.7	30.1	95.3	22.1
1.8	-0.4	499.5	4.8	30.2	95.3	22.1
2	-0.4	498.6	4.7	29.7	95.2	22.2
2.2	-0.4	498.9	4.8	30.2	95.6	22.2
2.4	-0.4	497.8	4.7	30.3	96.5	22.3
2.6	-0.4	498.8	4.8	30.2	95.8	22.3
2.8	-0.4	498.8	4.7	30.2	95.7	22.5
3	-0.4	498.4	4.8	30.0	95.7	22.5
3.2	-0.4	495.3	5.2	29.3	99.2	22.2
3.4	-0.4	493.4	5.3	28.7	100.2	21.6
3.4	-0.6	495.9	5.1	29.3	97.6	21.9
3.2	-0.6	494.0	5.3	28.9	99.9	21.6
3	-0.6	498.6	4.7	29.9	95.3	22.5
2.8	-0.6	498.8	4.8	30.0	95.7	22.4
2.6	-0.6	498.5	4.8	30.0	95.8	22.2
2.4	-0.6	498.6	4.7	30.2	95.6	22.1
2.2	-0.6	499.2	4.7	30.3	95.4	22.1
2	-0.6	499.1	4.9	30.3	95.7	22.0
1.8	-0.6	499.3	4.8	30.4	95.3	22.0
1.6	-0.6	499.0	4.8	30.2	95.5	21.6
1.4	-0.6	499.5	4.7	30.1	94.9	21.7
1.2	-0.6	498.5	4.5	30.2	95.3	21.5
1	-0.6	498.5	4.6	30.0	95.2	21.4
0.8	-0.6	498.7	4.6	30.1	95.1	21.1
0.6	-0.6	498.5	4.7	29.8	94.5	21.2
0.4	-0.6	498.3	4.7	30.2	94.9	21.1
0.2	-0.6	498.4	4.7	30.1	94.7	21.0
0	-0.6	497.8	4.7	30.2	95.2	20.8
-0.2	-0.6	497.9	4.7	30.0	94.7	20.8
-0.4	-0.6	497.7	4.7	30.0	94.9	20.6
-0.6	-0.6	497.7	4.7	30.0	94.8	20.6
-0.8	-0.6	496.9	4.6	30.0	95.4	20.3
-1	-0.6	497.4	4.7	30.0	94.9	20.4
-1.2	-0.6	497.2	4.7	29.8	95.1	20.3
-1.4	-0.6	497.3	4.8	29.9	95.0	20.3
-1.6	-0.6	497.1	4.8	29.9	94.9	20.2
-1.8	-0.6	496.8	4.7	30.1	95.1	20.1
-2	-0.6	496.5	4.6	29.7	95.0	19.8
-2.2	-0.6	496.3	4.6	29.7	95.1	19.6
-2.4	-0.6	496.6	4.6	29.8	94.7	19.6
-2.6	-0.6	495.0	4.9	29.5	96.8	19.1
-2.8	-0.6	495.4	5.0	29.5	96.4	19.0
-3	-0.6	494.0	4.9	29.3	97.4	18.7
-3.2	-0.6	494.6	4.8	29.3	96.3	18.3
-3.4	-0.6	493.3	4.6	29.4	96.8	17.6
-3.4	-0.8	493.9	4.6	29.5	95.3	17.6
-3.2	-0.8	494.6	4.6	29.7	95.5	18.1
-3	-0.8	495.6	4.8	29.6	95.1	18.8
-2.8	-0.8	495.4	4.6	29.7	95.7	18.9
-2.6	-0.8	496.3	4.6	29.6	94.7	19.3
-2.4	-0.8	496.3	4.7	29.8	94.9	19.3
-2.2	-0.8	496.8	4.8	29.7	94.6	19.7
-2	-0.8	496.7	4.8	29.9	94.7	19.7
-1.8	-0.8	496.8	4.7	29.8	94.6	19.7
-1.6	-0.8	497.3	4.7	29.9	94.1	20.1
-1.4	-0.8	497.1	4.7	29.8	94.9	19.9
-1.2	-0.8	497.1	4.4	29.8	94.8	19.9
-1	-0.8	497.5	4.5	29.8	94.6	20.0
-0.8	-0.8	497.2	4.4	29.9	95.0	20.0
-0.6	-0.8	497.8	4.6	30.2	94.5	20.2
-0.4	-0.8	497.7	4.7	29.9	94.9	20.4
-0.2	-0.8	497.9	4.7	29.9	94.6	20.4
0	-0.8	498.0	4.7	30.2	94.8	20.6
0.2	-0.8	498.3	4.6	29.8	94.5	20.7
0.4	-0.8	498.2	4.7	29.9	94.6	20.9
0.6	-0.8	498.3	4.5	30.0	94.6	20.9
0.8	-0.8	498.6	4.5	29.9	94.8	20.9
1	-0.8	498.6	4.6	30.1	95.0	21.0
1.2	-0.8	498.5	4.7	30.1	95.3	21.2
1.4	-0.8	498.5	4.5	30.0	95.2	21.4
1.6	-0.8	498.8	4.7	30.0	95.2	21.5
1.8	-0.8	499.2	4.8	30.1	94.9	21.5
2	-0.8	499.1	4.6	29.8	95.2	21.8
2.2	-0.8	498.9	4.5	30.2	95.6	21.6
2.4	-0.8	498.8	4.6	30.2	95.4	21.9
2.6	-0.8	499.1	4.5	30.0	95.2	22.0
2.8	-0.8	499.2	4.7	29.8	95.2	22.0
3	-0.8	499.0	4.6	29.6	95.1	22.0
3.2	-0.8	498.2	4.7	29.5	95.3	21.9
3.4	-0.8	497.2	4.5	29.4	95.4	21.6
3.4	-1	498.1	4.6	29.4	94.9	21.3
3.2	-1	498.2	4.6	29.4	95.4	21.7
3	-1	499.7	4.7	29.8	94.5	22.0
2.8	-1	498.6	4.5	29.7	95.2	21.8
2.6	-1	498.9	4.7	29.8	95.1	21.9
2.4	-1	498.7	4.5	29.8	95.4	21.6
2.2	-1	499.2	4.6	30.0	94.9	21.7
2	-1	498.7	4.7	30.0	95.2	21.6
1.8	-1	499.2	4.7	29.8	94.8	21.4
1.6	-1	498.5	4.5	30.0	95.2	21.3
1.4	-1	498.8	4.6	30.2	94.8	21.2
1.2	-1	498.7	4.5	30.0	94.8	21.0
1	-1	498.2	4.4	30.1	95.2	20.9
0.8	-1	498.2	4.7	30.1	95.2	20.8
0.6	-1	498.1	4.6	29.9	95.0	20.7
0.4	-1	498.0	4.7	29.9	94.6	20.6
0.2	-1	498.1	4.6	29.8	94.6	20.5
0	-1	497.6	4.7	29.9	95.0	20.5
-0.2	-1	497.8	4.8	29.9	94.9	20.3
-0.4	-1	497.9	4.7	29.8	94.6	20.3
-0.6	-1	497.3	4.7	30.0	94.8	20.2
-0.8	-1	497.3	4.6	30.0	95.2	20.0
-1	-1	497.5	4.7	29.9	94.6	20.1
-1.2	-1	497.5	4.7	29.9	94.4	19.8
-1.4	-1	496.8	4.7	30.0	94.7	19.8
-1.6	-1	496.9	4.7	29.8	94.2	20.0
-1.8	-1	496.8	4.6	29.8	94.4	19.8
-2	-1	496.7	4.7	29.8	94.7	19.4
-2.2	-1	496.8	4.6	29.8	94.3	19.4
-2.4	-1	496.2	4.7	29.6	94.9	19.2
-2.6	-1	495.9	4.8	29.6	94.9	19.1
-2.8	-1	495.7	4.7	29.5	94.9	18.8
-3	-1	494.9	4.6	29.4	95.3	18.2
-3.2	-1	494.3	4.7	29.5	95.6	17.8
-3.4	-1	493.2	4.5	29.5	95.7	17.1
-3.2	-1.2	494.4	4.7	29.3	94.9	17.4
-3	-1.2	495.2	4.6	29.7	94.9	18.3
-2.8	-1.2	494.8	4.7	29.5	95.2	18.6
-2.6	-1.2	495.1	4.7	29.8	95.3	18.8
-2.4	-1.2	495.8	4.8	29.6	94.8	19.1
-2.2	-1.2	496.1	4.7	29.9	94.9	19.2
-2	-1.2	496.7	4.7	30.0	94.5	19.3
-1.8	-1.2	496.6	4.6	30.1	94.7	19.6
-1.6	-1.2	496.8	4.7	29.8	94.3	19.8
-1.4	-1.2	496.9	4.7	29.7	94.5	19.8
-1.2	-1.2	497.1	4.7	29.6	94.5	19.8
-1	-1.2	497.2	4.7	29.9	94.5	20.0
-0.8	-1.2	496.8	4.7	29.9	95.0	19.9
-0.6	-1.2	496.6	4.8	29.7	95.4	20.0
-0.4	-1.2	497.1	4.7	30.0	94.9	20.0
-0.2	-1.2	497.4	4.7	30.0	94.8	20.2
0	-1.2	497.4	4.7	29.9	94.8	20.3
0.2	-1.2	497.8	4.7	29.9	94.8	20.4
0.4	-1.2	497.7	4.7	29.9	94.9	20.4
0.6	-1.2	497.5	4.6	29.9	95.2	20.6
0.8	-1.2	497.8	4.6	29.9	95.1	20.8
1	-1.2	498.1	4.6	30.0	95.0	20.9
1.2	-1.2	498.6	4.5	30.1	95.2	20.9
1.4	-1.2	498.4	4.6	30.1	95.1	21.1
1.6	-1.2	498.7	4.6	30.3	94.9	21.3
1.8	-1.2	498.6	4.8	30.2	95.0	21.5
2	-1.2	498.2	4.7	29.9	95.6	21.5
2.2	-1.2	498.5	4.7	30.0	95.4	21.6
2.4	-1.2	498.0	4.8	29.8	96.0	21.5
2.6	-1.2	497.5	4.7	29.8	96.2	21.7
2.8	-1.2	498.7	4.7	30.0	95.2	21.8
3	-1.2	498.3	4.6	29.7	95.3	22.0
3.2	-1.2	498.5	4.8	29.7	95.1	21.9
3.2	-1.4	497.9	4.7	29.8	95.3	21.5
2.8	-1.4	498.9	4.8	30.1	94.7	21.8
2.6	-1.4	497.9	4.6	29.6	95.4	21.5
2.4	-1.4	497.3	4.7	29.6	96.1	21.5
2.2	-1.4	498.7	4.6	29.9	95.0	21.4
2	-1.4	497.8	4.7	29.8	95.7	21.3
1.8	-1.4	498.1	4.6	30.0	95.3	21.1
1.6	-1.4	498.4	4.6	30.3	95.3	21.1
1.4	-1.4	498.8	4.9	30.2	95.0	21.0
1.2	-1.4	498.4	4.6	30.1	95.0	20.9
1	-1.4	498.6	4.7	30.2	94.6	21.0
0.8	-1.4	497.9	4.6	30.2	94.7	20.9
0.6	-1.4	498.3	4.8	30.4	94.6	20.6
0.4	-1.4	497.9	4.8	30.2	94.7	20.6
0.2	-1.4	497.8	4.8	30.2	94.5	20.5
0	-1.4	497.2	4.8	30.3	95.1	20.2
-0.2	-1.4	497.6	4.8	30.2	94.7	20.2
-0.4	-1.4	497.3	4.7	30.2	94.8	20.1
-0.6	-1.4	497.1	4.7	30.2	95.0	19.8
-0.8	-1.4	496.8	4.7	30.1	94.9	19.9
-1	-1.4	497.2	4.6	30.2	94.2	19.8
-1.2	-1.4	496.3	4.7	29.9	94.9	19.6
-1.4	-1.4	496.6	4.8	29.8	94.4	19.8
-1.6	-1.4	496.6	4.9	30.1	94.5	19.4
-1.8	-1.4	496.4	4.6	30.0	94.3	19.5
-2	-1.4	496.3	4.8	29.8	94.8	19.2
-2.2	-1.4	496.3	4.7	29.8	94.4	19.1
-2.4	-1.4	495.6	4.8	29.8	94.8	18.8
-2.6	-1.4	495.3	4.7	29.7	95.2	18.6
-2.8	-1.4	494.9	5.0	29.6	95.2	18.3
-3	-1.4	494.9	4.8	29.6	94.7	18.0
-3.2	-1.4	493.4	4.8	29.5	95.3	17.1
-3	-1.6	494.7	4.9	29.5	94.7	17.6
-2.8	-1.6	495.6	4.6	29.7	94.2	18.2
-2.6	-1.6	494.8	4.5	29.7	94.8	18.5
-2.4	-1.6	495.6	4.6	29.8	94.6	18.6
-2.2	-1.6	495.7	4.7	29.7	94.4	18.8
-2	-1.6	496.5	4.7	30.0	94.0	19.0
-1.8	-1.6	496.7	4.7	29.8	94.0	19.2
-1.6	-1.6	496.5	4.9	29.9	94.5	19.3
-1.4	-1.6	496.8	4.7	29.7	94.0	19.4
-1.2	-1.6	496.9	4.7	29.9	94.1	19.6
-1	-1.6	496.8	4.5	30.1	94.2	19.6
-0.8	-1.6	497.0	4.6	30.2	94.4	19.6
-0.6	-1.6	497.3	4.6	30.1	94.4	19.7
-0.4	-1.6	497.0	4.7	30.2	94.7	19.9
-0.2	-1.6	497.5	4.8	30.1	94.3	20.1
0	-1.6	497.4	4.7	30.1	94.4	20.1
0.2	-1.6	497.7	4.7	30.0	94.4	20.2
0.4	-1.6	498.0	4.6	30.2	94.3	20.3
0.6	-1.6	497.8	4.4	30.3	94.7	20.3
0.8	-1.6	498.0	4.4	30.3	94.5	20.5
1	-1.6	498.5	4.6	30.4	94.2	20.7
1.2	-1.6	498.0	4.7	30.4	95.0	20.7
1.4	-1.6	498.2	4.5	30.0	95.1	20.7
1.6	-1.6	498.4	4.7	30.2	95.2	20.9
1.8	-1.6	498.1	4.7	29.9	95.4	20.7
2	-1.6	498.3	4.7	29.9	95.2	21.1
2.2	-1.6	498.7	4.7	29.9	95.1	21.2
2.4	-1.6	498.3	4.6	29.6	95.5	21.1
2.6	-1.6	498.0	4.6	29.7	95.2	21.3
2.8	-1.6	498.8	4.6	29.8	94.7	21.5
3	-1.6	498.2	4.6	29.4	94.7	21.3
3	-1.8	498.0	4.5	29.6	94.8	21.1
2.8	-1.8	498.7	4.6	29.6	94.9	21.1
2.6	-1.8	499.0	4.5	30.1	94.7	21.2
2.4	-1.8	497.7	4.7	29.5	95.7	21.0
2.2	-1.8	497.9	4.8	29.7	95.6	20.9
2	-1.8	497.8	4.7	29.7	95.5	20.6
1.8	-1.8	497.9	4.4	29.8	95.4	20.5
1.6	-1.8	498.9	4.7	30.1	94.6	20.7
1.4	-1.8	498.6	4.5	30.0	94.5	20.4
1.2	-1.8	497.9	4.6	30.1	94.9	20.5
1	-1.8	498.5	4.5	30.2	94.1	20.5
0.8	-1.8	498.5	4.6	30.0	94.1	20.3
0.6	-1.8	498.2	4.6	30.0	94.2	20.2
0.4	-1.8	497.8	4.5	30.1	94.5	20.0
0.2	-1.8	497.8	4.5	30.2	93.9	20.0
0	-1.8	497.6	4.6	29.9	94.2	19.8
-0.2	-1.8	497.2	4.6	29.9	94.5	19.7
-0.4	-1.8	497.7	4.7	30.1	94.0	19.6
-0.6	-1.8	497.2	4.6	29.8	94.0	19.7
-0.8	-1.8	497.3	4.7	30.0	93.9	19.5
-1	-1.8	497.4	4.5	29.8	93.5	19.3
-1.2	-1.8	496.6	4.5	29.9	93.9	19.2
-1.4	-1.8	496.1	4.6	29.7	94.2	19.0
-1.6	-1.8	496.3	4.7	29.7	94.0	18.9
-1.8	-1.8	496.4	4.6	29.7	93.9	18.8
-2	-1.8	496.2	4.5	29.7	93.7	18.7
-2.2	-1.8	495.3	4.7	29.5	94.8	18.3
-2.4	-1.8	495.7	4.6	29.6	94.1	18.2
-2.6	-1.8	495.8	4.4	29.7	93.7	18.1
-2.8	-1.8	495.0	4.6	29.2	94.5	17.6
-3	-1.8	493.8	4.7	29.3	95.0	16.8
-2.8	-2	494.7	4.7	29.1	94.1	17.3
-2.6	-2	495.0	4.5	29.3	94.1	17.6
-2.4	-2	493.4	4.8	29.1	96.2	17.7
-2.2	-2	494.9	4.6	29.3	94.5	18.1
-2	-2	496.0	4.5	29.5	93.5	18.4
-1.8	-2	495.6	4.7	29.5	94.1	18.6
-1.6	-2	496.4	4.6	29.8	93.7	18.7
-1.4	-2	495.6	4.7	29.3	94.8	18.9
-1.2	-2	496.6	4.4	29.8	93.3	19.1
-1	-2	497.2	4.7	29.9	93.3	19.2
-0.8	-2	496.6	4.5	30.0	93.9	19.3
-0.6	-2	496.8	4.5	29.8	93.8	19.3
-0.4	-2	497.2	4.6	30.0	94.1	19.4
-0.2	-2	497.6	4.5	29.9	93.7	19.6
0	-2	497.6	4.6	30.0	93.9	19.7
0.2	-2	497.4	4.7	29.9	94.5	19.7
0.4	-2	498.0	4.6	29.9	94.0	19.9
0.6	-2	497.9	4.5	30.0	94.4	20.0
0.8	-2	498.2	4.6	30.0	94.0	20.1
1	-2	497.9	4.6	30.0	94.7	20.1
1.2	-2	498.1	4.6	30.0	94.5	20.3
1.4	-2	498.7	4.5	29.9	94.3	20.2
1.6	-2	499.1	4.7	29.8	94.5	20.4
1.8	-2	497.9	4.6	29.8	95.3	20.2
2	-2	498.0	4.6	29.5	95.1	20.5
2.2	-2	498.2	4.5	29.6	94.9	20.6
2.4	-2	499.0	4.5	29.8	94.5	20.8
2.6	-2	498.6	4.5	29.5	94.8	20.7
2.8	-2	498.3	4.4	29.5	94.7	20.7
2.6	-2.2	498.2	4.5	29.3	94.8	20.3
2.4	-2.2	498.7	4.6	29.4	94.2	20.5
2.2	-2.2	498.4	4.6	29.5	94.6	20.4
2	-2.2	497.9	4.5	29.5	94.9	20.3
1.8	-2.2	498.6	4.6	29.5	94.4	20.4
1.6	-2.2	498.6	4.6	29.9	94.3	20.4
1.4	-2.2	497.7	4.6	29.7	94.8	20.1
1.2	-2.2	498.2	4.7	29.9	94.6	20.1
1	-2.2	497.9	4.5	29.8	94.3	20.1
0.8	-2.2	498.2	4.5	30.0	93.7	20.0
0.6	-2.2	497.4	4.5	30.1	94.3	19.7
0.4	-2.2	497.2	4.6	30.1	94.1	19.7
0.2	-2.2	497.3	4.5	30.1	93.8	19.7
0	-2.2	497.6	4.6	30.0	93.7	19.6
-0.2	-2.2	496.8	4.6	30.0	94.1	19.4
-0.4	-2.2	497.0	4.6	30.0	93.7	19.3
-0.6	-2.2	496.8	4.5	30.0	93.4	19.2
-0.8	-2.2	496.5	4.5	29.9	93.7	19.0
-1	-2.2	496.5	4.5	30.0	93.4	19.0
-1.2	-2.2	496.9	4.6	29.7	93.4	18.8
-1.6	-2.2	495.9	4.6	29.5	93.4	18.6
-1.8	-2.2	496.0	4.7	29.5	93.4	18.4
-2	-2.2	495.1	4.5	29.5	94.0	18.1
-2.2	-2.2	494.8	4.6	29.4	94.1	17.9
-2.4	-2.2	494.9	4.6	29.2	93.8	17.7
-2.6	-2.2	495.4	4.7	29.2	93.3	17.4
-2.6	-2.4	493.7	4.8	29.1	93.8	16.6
-2.4	-2.4	493.9	4.6	29.1	94.3	17.2
-2.2	-2.4	494.5	4.7	29.3	93.8	17.7
-2	-2.4	494.5	4.6	29.3	94.1	17.8
-1.8	-2.4	495.1	4.7	29.4	93.9	18.1
-1.6	-2.4	495.4	4.6	29.6	93.6	18.2
-1.4	-2.4	495.3	4.6	29.5	93.8	18.5
-1.2	-2.4	496.3	4.4	29.7	93.1	18.8
-1	-2.4	496.3	4.6	29.9	93.3	18.9
-0.8	-2.4	496.5	4.6	29.8	93.3	19.1
-0.6	-2.4	496.4	4.7	29.8	93.6	19.1
-0.4	-2.4	496.8	4.4	29.8	93.4	19.2
-0.2	-2.4	496.9	4.6	29.9	93.9	19.3
0	-2.4	497.3	4.4	30.0	93.5	19.4
0.2	-2.4	497.0	4.6	29.9	94.2	19.5
0.4	-2.4	497.1	4.5	30.0	93.8	19.6
0.6	-2.4	497.3	4.5	30.0	94.1	19.7
0.8	-2.4	497.7	4.7	30.0	94.0	20.0
1	-2.4	497.7	4.7	30.0	94.3	20.0
1.2	-2.4	498.0	4.6	30.0	94.1	20.2
1.4	-2.4	498.1	4.6	29.9	94.1	20.2
1.6	-2.4	498.7	4.7	30.0	94.1	20.4
1.8	-2.4	498.5	4.7	29.7	94.4	20.2
2	-2.4	498.7	4.7	29.8	94.1	20.5
2.2	-2.4	497.8	4.6	29.7	94.8	20.4
2.4	-2.4	497.5	4.8	29.6	95.3	20.3
2.6	-2.4	496.9	4.8	29.4	95.7	20.0
2.4	-2.6	497.0	4.5	29.2	94.7	19.8
2.2	-2.6	498.0	4.4	29.5	94.1	20.0
2	-2.6	498.8	4.7	29.7	93.6	20.3
1.8	-2.6	498.8	4.7	29.8	93.7	20.5
1.6	-2.6	497.9	4.5	29.7	94.2	20.1
1.4	-2.6	497.4	4.7	29.7	94.4	20.0
1.2	-2.6	497.8	4.4	30.0	93.7	19.9
1	-2.6	497.4	4.6	30.0	94.1	19.9
0.8	-2.6	496.9	4.5	30.0	94.0	19.8
0.6	-2.6	497.4	4.7	29.9	93.6	19.8
0.4	-2.6	497.5	4.7	29.8	93.5	19.7
0.2	-2.6	497.0	4.5	30.0	93.7	19.4
0	-2.6	497.1	4.6	29.8	93.6	19.3
-0.2	-2.6	496.9	4.4	29.8	93.4	19.2
-0.4	-2.6	496.3	4.4	29.8	93.5	19.1
-0.6	-2.6	496.3	4.6	29.8	93.5	19.1
-0.8	-2.6	495.8	4.7	29.7	93.6	18.9
-1	-2.6	496.2	4.6	29.8	93.2	18.7
-1.2	-2.6	496.3	4.6	29.7	92.8	18.7
-1.4	-2.6	495.5	4.6	29.5	93.4	18.2
-1.6	-2.6	495.1	4.4	29.4	93.5	18.0
-1.8	-2.6	494.8	4.4	29.5	93.5	17.7
-2	-2.6	494.4	4.7	29.2	93.7	17.5
-2.2	-2.6	493.6	4.8	29.4	94.2	17.1
-2.4	-2.6	491.8	4.8	29.1	95.4	16.2
-2	-2.8	493.0	4.7	29.1	94.3	16.8
-1.8	-2.8	493.5	4.6	29.3	94.4	17.2
-1.6	-2.8	494.0	4.5	29.3	93.9	17.6
-1.4	-2.8	494.9	4.7	29.4	93.5	18.0
-1.2	-2.8	495.9	4.5	29.6	92.8	18.3
-1	-2.8	495.8	4.4	29.8	93.0	18.6
-0.8	-2.8	496.5	4.4	29.8	92.7	18.8
-0.6	-2.8	496.4	4.5	29.8	92.9	18.9
-0.4	-2.8	496.3	4.5	29.7	93.3	19.0
-0.2	-2.8	497.0	4.7	29.8	93.2	19.2
0	-2.8	496.7	4.5	29.8	93.4	19.2
0.2	-2.8	496.9	4.6	29.8	93.7	19.3
0.4	-2.8	496.8	4.5	29.8	93.6	19.4
0.6	-2.8	497.1	4.5	29.9	93.8	19.6
0.8	-2.8	496.6	4.5	30.1	94.1	19.8
1	-2.8	497.9	4.5	29.9	93.3	19.9
1.2	-2.8	497.5	4.7	29.7	93.8	19.9
1.4	-2.8	497.1	4.5	29.5	94.3	19.7
1.6	-2.8	497.6	4.4	29.6	93.9	19.8
1.8	-2.8	497.5	4.7	29.5	94.4	20.0
2	-2.8	497.6	4.7	29.5	94.3	20.0
1.8	-3	497.4	4.6	29.1	93.9	19.5
1.6	-3	497.2	4.6	29.5	94.0	19.5
1.4	-3	497.9	4.6	29.7	93.3	19.7
1.2	-3	497.6	4.4	29.8	93.3	19.7
1	-3	497.6	4.6	29.8	93.4	19.6
0.8	-3	497.7	4.6	29.7	93.1	19.5
0.6	-3	497.3	4.5	29.8	93.2	19.2
0.4	-3	497.3	4.5	29.7	93.0	19.3
0.2	-3	497.2	4.5	29.8	93.0	19.3
0	-3	496.6	4.6	29.8	93.4	19.0
-0.2	-3	496.6	4.5	29.8	93.1	18.8
-0.4	-3	496.4	4.4	29.6	92.8	18.8
-0.6	-3	496.7	4.5	29.6	92.4	18.7
-0.8	-3	496.5	4.4	29.5	92.5	18.6
-1	-3	496.2	4.5	29.6	92.6	18.2
-1.2	-3	496.7	4.3	29.5	92.2	18.1
-1.4	-3	496.4	4.2	28.7	92.4	17.7
-1.6	-3	493.9	4.7	29.1	93.6	17.2
-1.8	-3	493.0	4.8	28.8	93.9	16.6
-1.4	-3.2	494.6	4.5	29.0	92.2	17.3
-1.2	-3.2	495.6	4.5	29.2	91.7	17.8
-1	-3.2	495.4	4.5	29.6	92.3	18.2
-0.8	-3.2	495.8	4.6	29.2	92.5	18.2
-0.6	-3.2	496.1	4.5	29.7	92.3	18.5
-0.4	-3.2	496.1	4.5	29.4	92.5	18.6
-0.2	-3.2	496.5	4.5	29.5	92.4	18.7
0	-3.2	496.6	4.3	29.7	92.5	18.7
0.2	-3.2	497.0	4.7	29.5	92.6	19.1
0.4	-3.2	497.2	4.6	29.6	92.7	19.0
0.6	-3.2	496.9	4.5	29.5	92.8	19.1
0.8	-3.2	497.1	4.4	29.6	93.2	19.0
1	-3.2	497.8	4.6	29.6	92.9	19.1
1.2	-3.2	497.4	4.4	29.5	93.3	19.2
1.4	-3.2	496.9	4.5	29.5	93.7	19.1
1	-3.4	495.8	4.6	29.4	93.9	18.4
0.8	-3.4	496.1	4.4	29.5	93.6	18.3
0.6	-3.4	496.4	4.5	29.4	93.0	18.6
0.4	-3.4	496.3	4.5	29.5	93.3	18.4
0.2	-3.4	496.6	4.5	29.4	92.4	18.5
0	-3.4	496.4	4.4	29.5	92.5	18.4
-0.2	-3.4	496.5	4.3	29.5	92.3	18.1
-0.4	-3.4	496.2	4.5	29.2	91.9	18.3
-0.6	-3.4	495.6	4.6	29.2	92.1	18.1
-0.8	-3.4	495.8	4.5	29.0	92.0	17.6
-1	-3.4	494.8	4.4	29.1	92.2	17.3

File: Run6_26_Scan4.txt
Blue Ridge Optics, Hamilton College, June 2026						
LiF on 3-inch Fused Silica wafer. WA0904 Labeled Sample						Map 2, July 29, 2026
Used RC2XF Small Spot Ellipsometer with focused beam						Wafer Flat at 12:00
LiF Film Thickness in nm vs. Position						
X (cm)	Y (cm)	LiF Film Thickness, nm	LiF Grading, %	Roughness, nm	Interlayer Thickness # 1, nm	Interlayer EMA Void, %
1	3.4	497.0	4.2	29.2	94.8	22.4
0.8	3.4	495.6	4.4	28.5	96.6	22.4
0.6	3.4	495.4	4.4	28.9	97.3	22.5
0.4	3.4	496.7	4.3	28.6	96.1	22.5
0.2	3.4	498.0	4.1	28.7	94.7	22.7
0	3.4	499.3	4.2	29.0	93.6	22.6
-0.2	3.4	499.1	4.1	28.8	93.6	22.7
-0.4	3.4	497.9	4.1	28.6	94.8	22.5
-0.6	3.4	495.9	4.3	28.6	96.7	22.3
-1	3.4	495.1	4.2	28.5	97.0	21.7
-1.4	3.2	497.4	4.2	28.9	95.6	22.0
-1.2	3.2	497.6	4.4	29.1	95.7	22.2
-1	3.2	495.6	4.3	28.6	97.7	22.3
-0.8	3.2	496.9	4.4	28.8	96.7	22.4
-0.6	3.2	495.0	4.4	28.5	98.6	22.3
-0.4	3.2	499.0	4.3	29.3	94.6	22.6
-0.2	3.2	499.5	4.1	29.6	94.4	22.8
0	3.2	499.2	4.1	29.6	94.4	22.9
0.2	3.2	498.6	4.2	29.5	95.3	22.7
0.6	3.2	498.4	4.2	29.5	95.0	22.8
1	3.2	498.2	4.2	29.8	95.0	22.5
1.2	3.2	497.5	4.2	29.5	95.1	22.8
1.4	3.2	497.1	4.0	29.3	95.1	22.2
1.8	3	496.5	4.1	29.4	94.5	22.6
1.6	3	497.3	4.2	29.6	94.9	22.8
1.4	3	497.8	4.3	29.9	95.2	22.9
1.2	3	498.5	4.1	29.8	94.5	23.1
1	3	499.0	4.3	30.0	94.6	23.3
0.8	3	498.8	4.3	30.1	95.1	23.0
0.6	3	499.4	4.3	30.0	94.8	23.1
0.4	3	497.4	4.3	29.4	96.4	22.9
0.2	3	499.1	4.4	29.6	95.2	22.9
0	3	499.5	4.3	29.7	94.9	23.0
-0.2	3	499.7	4.3	29.8	95.0	22.8
-0.4	3	499.1	4.4	29.6	95.4	22.8
-0.6	3	498.5	4.4	29.6	96.3	22.5
-0.8	3	499.6	4.5	30.0	95.4	22.5
-1	3	499.8	4.5	30.1	95.3	22.5
-1.2	3	498.9	4.5	29.9	96.0	22.2
-1.4	3	498.8	4.5	29.6	95.9	22.1
-1.6	3	497.8	4.3	29.1	96.0	22.1
-1.8	3	495.6	4.4	28.8	97.6	21.8
-2	2.8	498.7	4.5	29.7	95.2	21.7
-1.8	2.8	498.5	4.5	29.6	95.8	22.0
-1.6	2.8	499.2	4.5	29.9	95.6	22.3
-1.4	2.8	496.4	4.8	29.1	98.9	22.0
-1.2	2.8	499.5	4.6	30.1	96.0	22.2
-0.8	2.8	499.5	4.6	30.3	95.8	22.6
-0.6	2.8	497.7	4.7	30.9	97.2	23.2
-0.4	2.8	499.7	4.5	30.1	95.1	23.0
-0.2	2.8	500.1	4.2	30.1	94.6	22.9
0	2.8	499.6	4.4	30.1	95.1	23.1
0.2	2.8	495.7	4.6	29.2	98.7	22.7
0.4	2.8	498.9	4.4	29.9	95.8	23.1
0.6	2.8	499.9	4.4	30.4	95.0	23.2
0.8	2.8	499.5	4.4	30.3	95.2	23.2
1	2.8	499.3	4.4	30.4	95.1	23.2
1.2	2.8	499.3	4.3	30.4	94.8	23.4
1.4	2.8	498.9	4.4	30.5	95.1	23.3
1.6	2.8	498.5	4.2	30.4	94.9	23.1
1.8	2.8	497.9	4.3	30.1	95.2	23.2
2	2.8	497.3	4.3	29.9	95.0	23.1
2.4	2.6	497.1	4.4	29.8	94.8	23.1
2.2	2.6	497.8	4.5	30.0	95.1	23.3
2	2.6	498.0	4.5	30.1	95.4	23.3
1.8	2.6	498.6	4.4	30.6	95.2	23.3
1.6	2.6	498.8	4.4	30.3	95.2	23.3
1.4	2.6	499.3	4.3	30.5	95.2	23.4
1.2	2.6	499.5	4.3	30.4	95.2	23.4
1	2.6	499.8	4.4	30.4	95.2	23.3
0.8	2.6	500.1	4.5	30.3	95.1	23.4
0.6	2.6	500.4	4.5	30.6	94.9	23.4
0.4	2.6	500.3	4.5	30.6	95.2	23.5
0.2	2.6	500.3	4.4	30.4	94.9	23.3
0	2.6	500.3	4.4	30.1	94.8	23.1
-0.2	2.6	500.3	4.3	30.2	94.8	23.0
-0.4	2.6	500.3	4.4	30.5	94.9	23.0
-0.6	2.6	500.2	4.7	30.4	95.2	23.1
-0.8	2.6	500.6	4.5	30.3	94.7	22.9
-1	2.6	499.8	4.7	30.1	95.8	22.5
-1.2	2.6	500.0	4.6	30.3	95.5	22.5
-1.4	2.6	499.4	4.6	30.3	95.8	22.5
-1.6	2.6	499.8	4.6	30.0	95.5	22.2
-1.8	2.6	499.6	4.6	30.1	95.4	22.3
-2	2.6	499.6	4.3	29.9	94.8	22.0
-2.2	2.6	499.0	4.4	29.7	95.2	21.9
-2.4	2.6	498.2	4.3	29.7	95.3	21.4
-2.6	2.4	498.4	4.4	29.6	95.1	21.2
-2.4	2.4	499.2	4.6	30.0	95.4	21.5
-2.2	2.4	499.8	4.5	30.1	95.2	21.6
-2	2.4	499.0	4.9	30.1	96.4	21.8
-1.8	2.4	499.1	4.7	30.2	96.2	21.9
-1.6	2.4	499.8	4.5	30.3	95.5	22.2
-1.4	2.4	499.5	4.6	30.3	96.1	22.2
-1.2	2.4	500.1	4.7	30.3	95.4	22.4
-0.8	2.4	500.3	4.6	30.4	95.1	22.8
-0.6	2.4	500.0	4.4	30.1	95.2	22.7
-0.4	2.4	500.1	4.5	30.1	95.0	22.8
-0.2	2.4	500.3	4.4	30.3	95.0	22.8
0	2.4	500.1	4.3	30.4	95.1	23.0
0.2	2.4	500.1	4.4	30.4	95.0	23.1
0.4	2.4	500.2	4.6	30.4	95.3	23.2
0.6	2.4	500.0	4.4	30.4	95.2	23.0
0.8	2.4	499.8	4.2	30.6	95.1	23.2
1	2.4	500.2	4.4	30.5	94.9	23.4
1.2	2.4	500.3	4.4	30.4	94.7	23.5
1.4	2.4	499.7	4.4	30.5	95.3	23.4
1.6	2.4	499.4	4.3	30.4	95.2	23.4
1.8	2.4	499.2	4.4	30.4	95.4	23.3
2	2.4	499.1	4.4	30.5	94.9	23.4
2.2	2.4	498.8	4.5	30.2	95.0	23.5
2.4	2.4	498.0	4.5	30.1	95.0	23.3
2.6	2.4	497.3	4.5	29.8	95.2	23.2
2.6	2.2	498.3	4.3	30.1	94.8	23.3
2.4	2.2	498.8	4.2	30.2	94.9	23.2
2.2	2.2	499.2	4.3	30.3	94.8	23.3
2	2.2	499.4	4.3	30.4	94.9	23.4
1.8	2.2	500.1	4.3	30.4	94.7	23.4
1.6	2.2	499.5	4.3	30.5	95.5	23.2
1.4	2.2	500.2	4.6	30.4	95.0	23.3
1.2	2.2	500.2	4.3	30.5	94.9	23.2
1	2.2	500.7	4.3	30.5	94.7	23.2
0.8	2.2	500.2	4.4	30.3	95.1	23.1
0.6	2.2	500.6	4.4	30.4	94.8	23.1
0.4	2.2	500.3	4.2	30.2	94.8	22.7
0.2	2.2	499.5	4.6	30.0	96.2	22.8
0	2.2	500.9	4.3	30.3	94.4	23.0
-0.2	2.2	500.3	4.3	30.1	94.8	22.7
-0.4	2.2	500.2	4.4	30.2	94.9	22.6
-0.6	2.2	500.0	4.3	29.9	94.8	22.6
-0.8	2.2	500.6	4.4	30.1	94.4	22.6
-1	2.2	500.3	4.6	30.2	94.9	22.5
-1.2	2.2	500.1	4.5	30.1	94.8	22.4
-1.4	2.2	498.6	4.6	29.8	96.2	22.2
-1.6	2.2	500.4	4.5	30.2	94.7	22.0
-1.8	2.2	499.3	4.5	30.0	95.5	21.8
-2	2.2	499.8	4.6	30.0	95.3	21.6
-2.2	2.2	499.8	4.6	30.0	95.1	21.5
-2.4	2.2	499.3	4.5	29.9	95.6	21.3
-2.6	2.2	499.3	4.4	29.7	94.9	21.3
-2.8	2	498.9	4.4	29.7	95.2	20.6
-2.6	2	498.3	4.5	29.6	96.0	21.0
-2.4	2	498.8	4.4	29.6	96.0	21.2
-2.2	2	499.7	4.8	30.0	95.6	21.3
-2	2	499.3	4.7	30.1	95.8	21.4
-1.8	2	500.0	4.5	29.9	94.7	21.8
-1.6	2	500.3	4.3	30.2	94.5	21.9
-1.4	2	500.1	4.5	30.2	94.6	22.0
-1.2	2	500.3	4.4	30.0	94.5	22.2
-1	2	500.5	4.5	29.9	94.4	22.3
-0.8	2	500.3	4.3	30.1	94.3	22.3
-0.6	2	500.5	4.3	30.2	94.5	22.2
-0.4	2	500.6	4.2	30.0	94.3	22.2
-0.2	2	500.6	4.4	30.1	94.6	22.5
0	2	500.3	4.3	30.2	94.5	22.6
0.2	2	500.6	4.4	30.3	94.5	22.7
0.4	2	501.2	4.5	30.4	94.1	22.8
0.6	2	500.3	4.4	30.5	94.9	22.9
0.8	2	500.6	4.3	30.5	94.7	22.9
1	2	500.8	4.3	30.4	94.6	22.8
1.2	2	500.4	4.3	30.2	94.9	23.0
1.4	2	500.5	4.3	30.3	94.7	23.0
1.6	2	500.1	4.3	30.4	95.0	23.1
1.8	2	500.1	4.4	30.3	94.9	23.2
2	2	500.3	4.3	30.3	94.7	23.2
2.2	2	500.0	4.4	30.2	94.4	23.2
2.4	2	499.9	4.3	30.4	94.5	23.2
2.6	2	498.6	4.4	30.0	95.1	23.2
2.8	2	498.4	4.3	29.8	95.1	22.9
3	1.8	498.6	4.4	29.8	94.8	22.8
2.8	1.8	498.9	4.4	30.1	95.1	23.0
2.6	1.8	499.3	4.2	30.4	95.1	23.0
2.4	1.8	499.5	4.4	30.1	95.0	23.1
2.2	1.8	500.4	4.4	30.1	94.7	23.2
2	1.8	499.8	4.4	30.2	95.1	23.2
1.8	1.8	500.5	4.3	30.3	94.7	23.0
1.6	1.8	499.7	4.0	30.3	95.0	22.8
1.4	1.8	500.6	4.4	30.4	94.6	23.0
1.2	1.8	500.4	4.2	30.4	94.9	22.7
1	1.8	501.2	4.3	30.3	94.3	22.8
0.8	1.8	500.6	4.2	30.4	94.7	22.7
0.6	1.8	501.2	4.4	30.4	94.2	22.8
0.4	1.8	500.5	4.2	30.3	94.7	22.4
0.2	1.8	501.1	4.2	30.2	94.2	22.3
0	1.8	501.1	4.3	30.3	94.2	22.3
-0.2	1.8	501.0	4.3	30.1	94.1	22.1
-0.4	1.8	500.4	4.2	29.9	94.2	22.0
-0.6	1.8	500.6	4.3	30.3	94.5	22.1
-0.8	1.8	500.2	4.3	30.1	94.2	21.9
-1	1.8	499.7	4.3	29.9	94.8	21.8
-1.2	1.8	500.5	3.9	29.5	93.8	21.7
-1.4	1.8	500.4	4.2	29.7	94.0	21.6
-1.6	1.8	499.9	4.3	29.8	94.9	21.6
-1.8	1.8	499.6	4.4	30.1	95.2	21.4
-2	1.8	499.6	4.4	29.8	95.0	21.4
-2.2	1.8	496.6	5.8	30.0	97.6	22.2
-2.4	1.8	497.9	4.3	29.4	96.3	21.1
-2.6	1.8	498.5	4.5	29.6	95.9	20.7
-2.8	1.8	498.6	4.5	29.5	95.3	20.2
-3	1.8	497.7	4.5	29.7	94.9	19.8
-3	1.6	498.3	4.6	29.7	95.0	19.8
-2.8	1.6	499.0	4.6	29.8	94.8	20.3
-2.6	1.6	498.8	4.5	29.6	95.3	20.5
-2.4	1.6	499.0	4.4	29.6	95.1	21.0
-2.2	1.6	499.4	4.4	29.8	94.9	21.1
-2	1.6	500.0	4.3	29.8	94.3	21.3
-1.8	1.6	500.3	4.4	29.8	94.3	21.5
-1.6	1.6	499.6	4.3	30.1	94.9	21.4
-1.4	1.6	500.3	4.3	29.9	94.4	21.5
-1.2	1.6	500.3	4.2	29.9	94.1	21.6
-1	1.6	500.4	4.3	30.2	94.5	21.8
-0.8	1.6	500.1	4.2	30.0	94.6	21.6
-0.6	1.6	500.8	4.1	30.2	93.9	21.7
-0.4	1.6	500.5	4.2	30.0	94.0	21.9
-0.2	1.6	500.6	4.1	30.2	94.3	22.0
0	1.6	501.2	4.3	30.2	94.0	22.3
0.2	1.6	501.0	4.2	30.2	94.3	22.1
0.4	1.6	500.8	4.3	30.1	94.4	22.3
0.6	1.6	500.9	4.4	30.3	94.3	22.4
0.8	1.6	500.2	4.3	30.4	94.8	22.4
1	1.6	500.8	4.1	30.3	94.4	22.7
1.2	1.6	500.3	4.2	30.4	95.0	22.6
1.4	1.6	500.2	4.1	30.3	94.7	22.6
1.6	1.6	500.7	4.2	30.3	94.5	22.7
1.8	1.6	500.7	4.2	30.2	94.3	22.8
2	1.6	500.5	4.3	30.1	94.6	22.9
2.2	1.6	500.3	4.3	30.0	94.9	22.9
2.4	1.6	500.6	4.4	30.1	94.2	23.0
2.6	1.6	500.4	4.4	29.9	94.3	23.0
2.8	1.6	500.1	4.4	30.0	94.2	23.1
3	1.6	499.4	4.3	29.9	94.7	22.8
3.2	1.4	499.6	4.4	30.0	94.2	22.7
3	1.4	499.8	4.5	30.0	94.8	22.8
2.8	1.4	500.7	4.3	30.3	94.3	22.9
2.6	1.4	500.1	4.1	30.1	94.7	22.9
2.4	1.4	500.3	4.3	30.2	94.8	22.7
2.2	1.4	500.6	4.4	30.1	94.4	22.8
2	1.4	500.8	4.4	30.4	94.5	22.7
1.8	1.4	500.6	4.3	30.3	94.5	22.7
1.6	1.4	500.4	4.1	30.1	94.9	22.5
1.4	1.4	500.5	4.3	30.2	94.8	22.5
1.2	1.4	500.9	4.1	30.2	94.6	22.3
1	1.4	500.7	4.3	30.1	94.4	22.4
0.8	1.4	500.9	4.2	30.1	94.2	22.3
0.6	1.4	501.2	4.2	30.2	94.1	22.3
0.4	1.4	500.8	4.3	30.1	94.5	22.1
0.2	1.4	500.8	4.2	30.0	94.2	22.0
0	1.4	501.0	4.2	30.4	94.2	21.8
-0.2	1.4	500.8	4.2	30.2	94.0	21.9
-0.4	1.4	500.5	4.3	30.2	94.0	21.8
-0.6	1.4	500.7	4.1	29.9	93.9	21.7
-0.8	1.4	500.2	4.3	30.0	94.2	21.7
-1	1.4	500.1	4.4	29.9	94.2	21.5
-1.2	1.4	500.5	4.4	29.8	94.2	21.5
-1.6	1.4	500.5	4.2	29.8	93.7	21.3
-1.8	1.4	499.7	4.4	29.7	94.4	21.2
-2	1.4	499.7	4.4	29.8	94.5	21.0
-2.2	1.4	499.6	4.1	29.7	93.8	20.9
-2.4	1.4	500.0	4.2	29.7	94.1	20.5
-2.6	1.4	499.3	4.3	29.7	94.4	20.5
-2.8	1.4	499.2	4.5	29.7	94.7	20.2
-3	1.4	498.3	4.5	29.6	94.9	19.8
-3.2	1.4	497.0	4.5	29.5	95.2	19.0
-3.2	1.2	497.9	4.8	29.6	94.6	19.2
-3	1.2	498.6	4.6	29.8	94.6	19.9
-2.8	1.2	499.0	4.5	29.8	94.7	20.3
-2.6	1.2	499.2	4.4	30.0	94.5	20.5
-2.4	1.2	499.5	4.3	30.0	94.3	20.6
-2.2	1.2	499.2	4.3	30.0	94.5	20.8
-2	1.2	499.6	4.4	29.9	94.3	21.1
-1.8	1.2	499.6	4.3	30.0	94.2	21.0
-1.6	1.2	499.6	4.3	30.0	94.3	21.2
-1.4	1.2	500.2	4.3	30.1	93.7	21.4
-1.2	1.2	499.9	4.4	29.9	94.4	21.3
-1	1.2	500.3	4.3	30.2	94.0	21.5
-0.8	1.2	500.7	4.3	30.3	93.8	21.6
-0.6	1.2	500.5	4.3	30.2	93.9	21.7
-0.4	1.2	500.2	4.3	30.3	94.3	21.7
-0.2	1.2	500.9	4.3	30.3	93.8	21.8
0	1.2	500.9	4.4	30.4	94.0	22.0
0.2	1.2	500.7	4.4	30.4	94.3	22.0
0.4	1.2	500.9	4.3	30.4	94.0	22.2
0.6	1.2	500.1	4.4	30.2	94.8	22.2
1	1.2	500.8	4.4	30.3	94.3	22.4
1.2	1.2	500.9	4.2	30.4	94.2	22.5
1.4	1.2	500.7	4.3	30.4	94.6	22.5
1.6	1.2	500.7	4.2	30.7	94.5	22.6
1.8	1.2	500.4	4.4	30.4	95.0	22.7
2	1.2	500.8	4.4	30.6	94.5	22.8
2.2	1.2	500.5	4.3	30.6	94.5	22.8
2.4	1.2	501.0	4.4	30.5	94.3	23.0
2.6	1.2	500.1	4.5	30.4	94.9	23.0
2.8	1.2	500.1	4.5	30.4	94.7	23.0
3	1.2	499.6	4.4	30.3	95.2	23.0
3.2	1.2	499.5	4.6	30.2	94.7	23.0
3.4	1	496.8	4.6	29.4	97.0	22.6
3.2	1	500.1	4.5	30.3	94.5	23.0
3	1	500.8	4.6	30.5	94.4	23.1
2.8	1	500.6	4.4	30.3	94.5	23.1
2.6	1	500.2	4.0	30.1	94.3	22.7
2.4	1	500.2	4.4	30.7	95.2	22.8
2.2	1	500.6	4.5	30.5	94.7	22.9
2	1	498.6	4.4	29.9	96.9	22.7
1.8	1	501.1	4.4	30.6	94.4	22.7
1.6	1	501.2	4.4	30.8	94.1	22.9
1.4	1	499.9	4.4	30.2	95.1	22.5
1.2	1	500.3	4.3	30.3	94.6	22.3
1	1	499.8	4.3	30.5	95.1	22.3
0.8	1	500.8	4.5	30.3	94.4	22.2
0.6	1	500.5	4.5	30.3	94.5	22.1
0.4	1	500.7	4.4	30.4	94.5	22.1
0.2	1	499.9	4.4	30.6	95.0	21.9
0	1	500.6	4.5	30.6	94.3	22.0
-0.2	1	500.9	4.3	30.6	93.8	21.8
-0.4	1	500.5	4.3	30.5	94.2	21.8
-0.6	1	500.3	4.4	30.3	94.3	21.6
-0.8	1	500.1	4.2	30.3	94.2	21.5
-1	1	499.5	4.5	30.3	94.7	21.4
-1.2	1	499.9	4.6	30.3	94.3	21.4
-1.4	1	499.3	4.4	30.2	94.5	21.3
-1.6	1	499.8	4.5	30.4	94.3	21.2
-1.8	1	499.8	4.5	30.4	93.9	21.2
-2	1	499.9	4.4	30.3	93.7	21.2
-2.2	1	499.4	4.3	30.3	94.0	20.9
-2.4	1	499.2	4.5	30.2	94.2	20.9
-2.6	1	499.2	4.5	30.2	94.1	20.8
-2.8	1	498.9	4.7	29.9	94.9	20.5
-3	1	498.4	4.7	30.1	94.7	20.0
-3.2	1	497.8	5.0	30.3	94.9	19.4
-3.4	1	497.1	5.0	29.6	94.4	19.0
-3.4	0.8	496.7	4.9	29.8	94.8	18.9
-3.2	0.8	497.6	4.8	30.1	94.7	19.5
-3	0.8	498.5	4.8	30.1	94.3	20.0
-2.8	0.8	498.6	4.7	30.2	94.6	20.3
-2.6	0.8	499.3	4.6	30.2	94.1	20.5
-2.4	0.8	499.1	4.6	30.3	94.4	20.6
-2.2	0.8	499.5	4.5	30.2	94.2	20.9
-2	0.8	499.7	4.6	30.5	94.1	21.0
-1.8	0.8	499.6	4.2	30.3	94.1	20.8
-1.6	0.8	499.5	4.4	30.3	94.1	21.0
-1.4	0.8	499.6	4.4	30.1	94.2	21.2
-1.2	0.8	499.8	4.2	30.3	94.3	21.2
-1	0.8	499.5	4.4	30.4	94.5	21.4
-0.8	0.8	499.6	4.4	30.4	94.4	21.3
-0.6	0.8	500.6	4.6	30.4	93.9	21.6
-0.4	0.8	500.6	4.3	30.6	93.9	21.5
-0.2	0.8	500.8	4.2	30.5	93.6	21.7
0	0.8	501.2	4.5	30.7	93.7	21.8
0.2	0.8	500.7	4.5	30.5	94.1	21.8
0.4	0.8	500.4	4.3	30.3	94.2	21.9
0.6	0.8	500.5	4.2	30.2	94.0	22.0
0.8	0.8	500.0	4.5	30.3	95.0	22.1
1	0.8	500.7	4.4	30.4	94.8	22.1
1.2	0.8	501.4	4.6	30.6	94.0	22.4
1.4	0.8	497.0	4.3	29.8	98.2	22.2
1.6	0.8	500.6	4.4	30.5	94.6	22.5
1.8	0.8	500.8	4.4	30.4	94.6	22.5
2	0.8	500.3	4.3	30.5	94.9	22.6
2.2	0.8	500.1	4.4	30.5	95.1	22.6
2.4	0.8	500.8	4.5	30.5	94.4	23.0
2.6	0.8	500.5	4.4	30.5	94.6	22.9
2.8	0.8	500.2	4.7	30.5	95.1	22.9
3	0.8	500.8	4.6	30.4	94.4	23.0
3.2	0.8	500.2	4.6	30.3	94.5	23.0
3.4	0.8	499.2	4.6	29.9	95.0	22.8
3.4	0.6	499.4	4.7	29.8	95.3	22.6
3.2	0.6	499.6	4.6	30.3	95.4	22.8
3	0.6	500.6	4.6	30.4	94.7	22.8
2.8	0.6	500.5	4.7	30.5	94.8	22.8
2.6	0.6	500.7	4.5	30.5	94.4	22.8
2.4	0.6	500.2	4.3	30.5	94.8	22.4
2.2	0.6	500.7	4.4	30.6	94.6	22.5
2	0.6	500.6	4.2	30.7	94.6	22.2
1.8	0.6	501.2	4.3	30.6	94.4	22.3
1.6	0.6	500.8	4.3	30.4	94.3	22.2
1.4	0.6	500.4	4.3	30.5	94.7	22.2
1.2	0.6	501.0	4.3	30.4	94.2	22.2
0.8	0.6	501.0	4.3	30.5	93.7	21.9
0.6	0.6	500.4	4.4	30.4	94.3	21.7
0.4	0.6	501.1	4.3	30.5	93.6	21.7
0.2	0.6	500.5	4.3	30.4	94.0	21.6
0	0.6	500.9	4.4	30.7	93.9	21.4
-0.2	0.6	500.5	4.2	30.4	93.9	21.3
-0.4	0.6	500.3	4.2	30.2	93.9	21.2
-0.6	0.6	500.4	4.2	30.4	93.6	21.2
-0.8	0.6	499.8	4.4	30.4	93.9	21.1
-1	0.6	499.5	4.3	30.2	94.2	21.0
-1.2	0.6	499.7	4.2	30.2	94.0	20.8
-1.4	0.6	499.3	4.4	30.1	94.2	20.8
-1.6	0.6	499.5	4.4	30.1	94.0	20.8
-1.8	0.6	500.2	4.3	30.3	93.7	20.6
-2	0.6	499.8	4.1	30.2	93.4	20.4
-2.2	0.6	499.3	4.4	30.1	93.9	20.5
-2.4	0.6	499.4	4.4	30.0	93.8	20.4
-2.6	0.6	499.1	4.5	29.8	94.0	20.3
-2.8	0.6	498.6	4.4	30.0	93.9	20.0
-3	0.6	498.9	4.6	29.9	93.7	19.6
-3.2	0.6	498.4	4.4	29.8	93.9	19.3
-3.4	0.6	496.8	4.6	29.5	94.4	18.7
-3.4	0.4	496.5	4.6	29.6	95.0	18.4
-3.2	0.4	498.3	4.6	29.8	94.1	19.2
-3	0.4	498.7	4.4	29.8	93.9	19.7
-2.8	0.4	498.9	4.4	30.1	94.0	19.8
-2.6	0.4	498.9	4.3	30.1	93.9	20.0
-2.4	0.4	499.1	4.4	30.0	93.8	20.1
-2.2	0.4	499.5	4.6	30.0	93.4	20.5
-2	0.4	499.2	4.3	30.1	93.9	20.3
-1.8	0.4	499.8	4.2	30.1	93.4	20.4
-1.6	0.4	499.7	4.3	30.1	93.5	20.5
-1.4	0.4	499.1	4.3	29.6	93.5	20.3
-1.2	0.4	499.8	4.3	30.1	93.4	20.7
-1	0.4	499.5	4.2	29.9	93.8	20.6
-0.8	0.4	500.0	4.4	30.3	93.5	20.8
-0.6	0.4	499.8	4.3	30.1	93.8	20.9
-0.4	0.4	500.2	4.2	30.2	93.5	21.0
-0.2	0.4	500.6	4.1	30.5	93.2	21.1
0	0.4	500.7	4.1	30.5	93.5	21.2
0.2	0.4	500.9	4.2	30.5	93.3	21.4
0.4	0.4	500.2	4.3	30.1	94.2	21.5
0.6	0.4	500.7	4.4	30.3	93.7	21.5
0.8	0.4	500.9	4.4	30.4	93.7	21.7
1	0.4	501.1	4.2	30.4	93.7	21.6
1.2	0.4	501.5	4.3	30.4	93.7	21.8
1.4	0.4	501.2	4.3	30.4	94.0	21.8
1.6	0.4	500.7	4.3	30.4	94.5	21.9
1.8	0.4	500.6	4.1	30.3	94.4	21.9
2	0.4	500.9	4.0	30.3	94.1	22.1
2.2	0.4	500.6	4.3	30.2	94.5	22.3
2.4	0.4	500.4	4.4	30.3	94.6	22.4
2.6	0.4	500.7	4.3	30.2	94.0	22.4
2.8	0.4	500.5	4.4	30.3	94.2	22.5
3	0.4	500.6	4.6	30.1	94.3	22.6
3.2	0.4	500.2	4.6	30.2	94.9	22.5
3.4	0.4	499.6	4.6	29.9	94.9	22.4
3.4	0.2	500.2	4.5	30.0	94.1	22.4
3.2	0.2	500.8	4.7	30.2	94.5	22.3
3	0.2	500.2	4.7	30.1	95.0	22.3
2.8	0.2	501.1	4.5	30.2	94.0	22.4
2.6	0.2	501.3	4.4	30.4	93.9	22.2
2.4	0.2	500.4	4.2	30.3	94.7	22.1
2.2	0.2	501.1	4.1	30.3	94.1	22.0
2	0.2	500.5	4.3	30.4	94.5	21.9
1.8	0.2	500.7	4.1	30.3	94.3	21.6
1.6	0.2	500.4	4.0	30.0	94.7	21.7
1.4	0.2	501.1	4.1	30.3	93.7	21.8
1.2	0.2	501.2	4.3	30.3	93.6	21.6
1	0.2	501.1	4.2	30.4	93.1	21.5
0.8	0.2	500.9	4.3	30.3	93.2	21.4
0.6	0.2	500.9	4.3	30.4	93.5	21.3
0.4	0.2	500.9	4.2	30.2	93.3	21.2
0.2	0.2	500.8	4.2	30.4	93.2	21.1
0	0.2	500.8	4.1	30.3	93.4	20.9
-0.2	0.2	500.8	3.9	28.8	91.9	20.6
-0.4	0.2	500.0	4.1	30.1	93.4	20.7
-0.6	0.2	500.7	4.1	30.1	92.7	20.7
-0.8	0.2	499.9	4.2	30.2	93.5	20.4
-1	0.2	499.7	3.9	29.2	92.9	20.1
-1.2	0.2	499.1	4.1	29.8	93.7	20.3
-1.4	0.2	499.8	4.3	29.8	93.2	20.3
-1.6	0.2	499.3	4.3	30.0	93.6	20.0
-1.8	0.2	499.5	4.2	30.0	93.2	20.2
-2	0.2	499.2	4.2	29.9	93.3	20.1
-2.2	0.2	499.1	4.3	29.9	93.5	19.9
-2.4	0.2	499.4	4.1	30.0	93.2	19.8
-2.6	0.2	499.0	4.3	29.8	93.5	19.7
-2.8	0.2	498.9	4.2	29.8	93.3	19.4
-3	0.2	498.6	4.3	29.7	93.5	19.3
-3.2	0.2	497.9	4.4	29.6	94.0	18.9
-3.4	0.2	494.1	4.8	29.1	97.2	18.2
-3.4	0	496.7	4.6	29.5	94.2	18.1
-3.2	0	497.8	4.4	29.7	93.7	18.6
-3	0	498.2	4.5	29.6	93.5	19.1
-2.8	0	498.5	4.2	29.8	93.3	19.3
-2.6	0	499.7	4.3	29.8	92.5	19.5
-2.4	0	499.2	4.3	30.0	93.2	19.5
-2.2	0	499.5	4.3	30.0	93.1	19.7
-2	0	499.3	4.2	30.0	93.2	19.9
-1.8	0	499.6	4.1	30.2	93.0	20.0
-1.6	0	499.4	4.3	30.1	93.3	20.1
-1.4	0	499.5	4.4	30.2	93.4	20.2
-1.2	0	500.3	4.2	30.2	92.8	20.2
-1	0	500.3	4.2	30.2	93.0	20.4
-0.8	0	500.7	4.2	30.2	92.7	20.4
-0.6	0	500.1	4.0	30.2	93.2	20.5
-0.4	0	500.6	4.2	30.2	93.2	20.6
-0.2	0	500.1	4.2	30.4	93.4	20.7
0	0	500.8	4.2	30.3	93.0	20.9
0.2	0	501.0	4.1	30.4	93.0	20.8
0.4	0	501.0	4.2	30.3	93.2	21.0
0.6	0	501.0	4.2	30.1	93.2	21.1
0.8	0	500.8	4.2	30.4	93.5	21.3
1	0	500.9	4.3	30.2	93.2	21.5
1.2	0	501.7	4.1	30.5	92.9	21.6
1.4	0	501.4	4.1	30.4	93.4	21.5
1.6	0	501.4	4.2	30.4	93.4	21.7
1.8	0	501.4	4.1	30.3	93.5	21.7
2	0	500.9	4.2	30.2	94.0	21.7
2.2	0	500.7	4.3	30.1	94.0	22.0
2.4	0	500.7	4.2	30.2	94.3	22.0
2.6	0	501.3	4.3	30.5	93.7	22.2
2.8	0	501.4	4.4	30.3	93.7	22.3
3	0	501.0	4.6	30.0	94.0	22.1
3.2	0	500.3	4.5	30.0	94.7	22.0
3.4	0	500.1	4.6	30.0	94.3	22.2
3.4	-0.2	500.3	4.5	29.9	94.0	21.8
3.2	-0.2	500.5	4.6	29.9	94.0	22.0
3	-0.2	500.7	4.5	30.1	94.0	22.2
2.8	-0.2	501.2	4.4	30.1	93.9	22.1
2.6	-0.2	500.8	4.3	30.2	93.9	21.9
2.4	-0.2	500.7	4.3	30.3	94.1	21.8
2.2	-0.2	500.2	4.2	30.5	94.2	21.8
2	-0.2	500.7	4.1	30.3	93.8	21.7
1.8	-0.2	501.0	4.4	30.2	93.7	21.6
1.6	-0.2	501.1	4.0	30.5	93.5	21.4
1.4	-0.2	501.4	4.1	30.5	93.1	21.4
1.2	-0.2	501.0	4.3	30.1	93.4	21.3
1	-0.2	501.0	4.4	30.2	93.4	21.4
0.8	-0.2	501.1	4.1	30.5	93.2	21.0
0.6	-0.2	500.9	4.3	30.3	93.0	21.1
0.4	-0.2	500.6	4.3	30.3	93.4	20.8
0.2	-0.2	500.5	4.3	30.3	93.0	20.9
0	-0.2	500.4	4.4	30.5	93.1	20.9
-0.2	-0.2	500.4	4.2	30.3	92.7	20.6
-0.4	-0.2	500.2	3.9	30.1	92.7	20.3
-0.6	-0.2	499.9	4.3	30.3	93.4	20.4
-0.8	-0.2	499.8	4.1	30.2	93.4	20.3
-1	-0.2	499.4	4.3	30.1	93.5	20.4
-1.2	-0.2	499.2	4.1	30.2	93.5	20.2
-1.4	-0.2	499.2	4.3	30.1	93.5	20.1
-1.6	-0.2	496.8	4.4	29.6	95.7	19.9
-1.8	-0.2	498.8	4.2	30.0	93.7	19.9
-2	-0.2	499.3	4.3	30.3	93.4	19.8
-2.2	-0.2	499.2	4.2	30.1	93.1	19.7
-2.4	-0.2	499.2	4.2	30.2	92.8	19.8
-2.6	-0.2	498.8	4.3	30.0	93.4	19.4
-2.8	-0.2	498.3	4.4	29.9	93.5	19.3
-3	-0.2	496.9	4.4	29.7	94.8	19.0
-3.2	-0.2	498.1	4.6	29.8	93.4	18.7
-3.4	-0.2	495.9	4.5	29.9	94.5	18.1
-3.4	-0.4	496.5	4.6	29.8	94.0	17.9
-3.2	-0.4	497.3	4.4	29.9	93.9	18.6
-3	-0.4	497.4	4.4	29.7	94.3	19.0
-2.8	-0.4	498.2	4.3	30.0	93.3	19.2
-2.6	-0.4	499.0	4.1	30.3	92.8	19.2
-2.4	-0.4	499.5	4.2	30.2	92.5	19.5
-2.2	-0.4	499.0	4.2	30.4	93.2	19.6
-2	-0.4	499.1	4.2	30.2	93.0	19.7
-1.8	-0.4	499.0	4.3	30.1	93.2	19.9
-1.6	-0.4	499.2	4.2	30.4	93.2	19.9
-1.4	-0.4	499.2	4.4	30.4	93.2	20.1
-1.2	-0.4	499.4	4.2	30.4	93.0	20.1
-1	-0.4	499.3	4.3	30.3	93.4	20.1
-0.8	-0.4	499.8	4.4	30.4	93.1	20.4
-0.6	-0.4	499.5	4.3	30.5	93.5	20.4
-0.4	-0.4	500.1	4.2	30.4	93.0	20.4
-0.2	-0.4	499.9	4.4	30.4	93.4	20.5
0	-0.4	500.5	4.4	30.7	93.0	20.7
0.2	-0.4	500.3	4.4	30.5	93.0	20.7
0.4	-0.4	499.8	4.4	30.6	93.6	20.8
0.6	-0.4	500.7	4.4	30.5	93.3	21.0
0.8	-0.4	500.8	4.2	30.3	93.4	21.0
1	-0.4	501.1	4.3	30.5	93.3	21.2
1.2	-0.4	501.1	4.4	30.7	93.2	21.4
1.4	-0.4	501.2	4.5	30.6	93.7	21.5
1.6	-0.4	501.4	4.3	30.6	93.3	21.6
1.8	-0.4	501.2	4.3	30.6	93.6	21.7
2	-0.4	500.9	4.4	30.6	93.9	21.9
2.2	-0.4	500.7	4.3	30.6	94.1	21.8
2.4	-0.4	500.8	4.5	30.5	94.2	21.9
2.6	-0.4	500.7	4.3	30.4	94.1	22.0
2.8	-0.4	501.2	4.5	30.4	93.6	22.3
3	-0.4	500.5	4.5	30.5	94.2	22.1
3.2	-0.4	497.6	4.8	29.6	97.2	21.9
3.4	-0.4	495.7	4.8	29.1	98.5	21.7
3.4	-0.6	497.2	4.7	29.4	96.9	21.5
3	-0.6	500.7	4.3	30.3	93.8	22.0
2.8	-0.6	500.7	4.3	30.4	93.8	22.0
2.6	-0.6	500.4	4.4	30.3	94.5	21.8
2.4	-0.6	500.7	4.3	30.4	93.8	21.9
2.2	-0.6	501.3	4.2	30.4	93.5	21.7
2	-0.6	500.9	4.5	30.7	94.0	21.6
1.8	-0.6	501.1	4.3	30.7	93.6	21.5
1.6	-0.6	501.2	4.4	30.6	93.4	21.4
1.4	-0.6	501.0	4.3	30.6	93.4	21.1
1.2	-0.6	501.1	4.1	30.5	93.3	21.1
1	-0.6	501.0	4.2	30.3	93.0	21.0
0.8	-0.6	500.9	4.0	30.5	93.0	20.8
0.6	-0.6	500.1	4.1	30.4	93.1	20.7
0.4	-0.6	500.0	4.3	30.4	92.9	20.7
0.2	-0.6	500.2	4.3	30.4	92.9	20.6
0	-0.6	500.4	4.3	30.4	92.6	20.7
-0.2	-0.6	500.1	4.2	30.4	92.8	20.4
-0.4	-0.6	500.0	4.4	30.4	92.7	20.4
-0.6	-0.6	499.3	4.2	30.4	93.1	20.1
-0.8	-0.6	499.3	4.3	30.4	93.2	20.1
-1	-0.6	499.5	4.3	30.2	92.9	20.0
-1.2	-0.6	499.5	4.2	30.3	93.0	19.9
-1.4	-0.6	499.3	4.2	30.1	92.8	19.9
-1.6	-0.6	499.2	4.2	30.2	92.8	19.8
-1.8	-0.6	499.3	4.2	30.3	92.7	19.7
-2	-0.6	498.8	4.3	30.2	92.8	19.5
-2.2	-0.6	498.3	4.2	30.3	93.3	19.3
-2.4	-0.6	498.6	4.3	30.0	93.1	19.2
-2.6	-0.6	497.6	4.3	29.7	94.2	18.8
-2.8	-0.6	497.0	4.5	29.9	94.9	18.6
-3	-0.6	496.2	4.7	29.4	95.4	18.8
-3.2	-0.6	495.5	4.6	29.4	95.5	18.1
-3.4	-0.6	495.2	4.5	29.6	95.0	17.4
-3.4	-0.8	496.1	4.4	29.8	93.3	17.3
-3.2	-0.8	496.4	4.5	29.7	94.0	17.8
-3	-0.8	497.5	4.3	29.9	93.2	18.4
-2.8	-0.8	498.5	4.3	30.1	92.6	18.7
-2.6	-0.8	498.5	4.1	30.1	92.8	18.7
-2.4	-0.8	498.1	4.2	30.2	93.2	18.7
-2.2	-0.8	498.5	4.2	30.0	92.9	19.1
-2	-0.8	498.9	4.2	30.2	92.5	19.2
-1.8	-0.8	499.5	4.3	30.3	92.0	19.5
-1.6	-0.8	499.0	4.3	30.2	92.8	19.5
-1.4	-0.8	499.3	4.2	30.0	92.6	19.6
-1.2	-0.8	499.3	4.2	30.5	92.8	19.7
-1	-0.8	499.7	4.2	30.3	92.5	19.8
-0.8	-0.8	499.4	4.1	30.3	92.6	19.9
-0.6	-0.8	500.0	4.1	30.4	92.4	19.9
-0.4	-0.8	499.9	4.1	30.5	92.6	20.1
-0.2	-0.8	500.0	4.2	30.4	92.6	20.2
0	-0.8	500.6	4.3	30.4	92.5	20.4
0.2	-0.8	500.4	4.2	30.4	92.6	20.4
0.4	-0.8	500.0	4.2	30.2	93.1	20.2
0.6	-0.8	500.4	4.2	30.4	92.6	20.6
0.8	-0.8	500.5	4.1	30.5	92.8	20.6
1	-0.8	501.2	4.1	30.4	92.8	20.6
1.2	-0.8	501.5	4.2	30.4	92.4	20.9
1.4	-0.8	500.9	4.2	30.6	93.1	20.9
1.6	-0.8	500.9	4.5	30.4	93.3	21.1
1.8	-0.8	501.0	4.4	30.6	93.4	21.2
2	-0.8	500.8	4.3	30.4	93.8	21.3
2.2	-0.8	501.2	4.2	30.4	93.5	21.4
2.4	-0.8	501.0	4.2	30.4	93.7	21.4
2.6	-0.8	501.0	4.3	30.2	93.6	21.7
2.8	-0.8	500.9	4.3	30.3	93.5	21.7
3	-0.8	501.0	4.3	30.0	93.2	21.7
3.2	-0.8	499.6	4.6	29.8	94.6	21.6
3.4	-0.8	498.8	4.4	29.6	94.7	21.1
3.4	-1	498.6	4.5	29.5	94.6	20.9
3.2	-1	500.0	4.3	29.8	94.1	21.3
3	-1	501.4	4.3	30.1	93.1	21.5
2.8	-1	500.7	4.2	30.0	93.8	21.4
2.6	-1	500.4	4.2	30.2	93.8	21.4
2.4	-1	500.9	4.3	30.2	93.7	21.2
2.2	-1	500.8	4.3	30.3	93.7	21.2
2	-1	501.2	4.3	30.2	93.1	21.1
1.8	-1	500.8	4.2	30.4	93.1	21.0
1.6	-1	500.9	4.2	30.5	93.1	21.0
1.4	-1	501.1	4.1	30.4	92.6	20.7
1.2	-1	501.0	4.1	30.3	92.8	20.6
1	-1	500.9	4.0	30.3	92.7	20.5
0.8	-1	500.5	4.1	30.2	92.7	20.4
0.6	-1	500.2	4.0	30.3	92.9	20.0
0.4	-1	500.6	4.3	30.2	92.4	20.2
0.2	-1	499.8	4.2	30.1	93.2	19.9
0	-1	500.5	4.2	30.1	92.3	19.9
-0.2	-1	499.8	4.2	30.3	92.9	19.8
-0.4	-1	499.7	4.2	30.1	92.6	19.8
-0.6	-1	499.4	4.1	30.2	92.7	19.7
-0.8	-1	499.9	4.2	30.3	92.4	19.6
-1	-1	499.8	4.1	30.2	92.6	19.4
-1.2	-1	499.8	4.1	30.2	92.2	19.3
-1.4	-1	499.3	4.1	30.2	92.4	19.3
-1.6	-1	499.1	4.2	30.2	92.2	19.3
-1.8	-1	498.9	4.0	30.2	92.3	19.1
-2	-1	499.0	4.0	30.2	92.0	19.0
-2.2	-1	499.0	3.9	30.0	92.1	18.7
-2.4	-1	498.9	4.1	30.0	92.1	18.7
-2.6	-1	498.6	4.2	29.9	92.3	18.4
-2.8	-1	497.5	4.0	29.8	92.8	18.2
-3	-1	497.6	4.0	29.5	92.3	17.7
-3.2	-1	497.0	4.4	29.8	92.8	17.4
-3.4	-1	495.3	4.2	29.3	93.4	16.7
-3.2	-1.2	496.0	4.2	29.7	93.2	16.8
-3	-1.2	497.1	4.0	30.0	92.8	17.6
-2.8	-1.2	497.1	4.2	29.7	93.0	18.0
-2.6	-1.2	497.8	4.0	30.0	92.7	18.0
-2.4	-1.2	498.5	4.0	29.9	92.4	18.2
-2.2	-1.2	498.9	4.0	30.1	92.1	18.6
-2	-1.2	499.1	4.0	30.1	91.8	18.8
-1.8	-1.2	499.0	4.0	30.0	92.4	18.8
-1.6	-1.2	499.6	4.2	30.0	91.7	19.2
-1.4	-1.2	499.3	4.1	30.1	92.0	19.1
-1.2	-1.2	499.4	4.2	29.8	92.2	19.3
-1	-1.2	499.7	4.1	30.0	92.4	19.2
-0.8	-1.2	499.6	4.0	29.9	92.1	19.4
-0.6	-1.2	499.5	4.1	29.9	92.3	19.6
-0.4	-1.2	499.4	4.0	30.0	92.7	19.3
-0.2	-1.2	499.5	4.3	30.0	92.8	19.7
0	-1.2	500.2	4.3	30.0	92.3	19.8
0.2	-1.2	500.0	4.2	30.1	92.7	19.7
0.4	-1.2	500.0	4.0	30.2	92.9	19.6
0.6	-1.2	500.3	4.1	30.1	92.5	20.0
0.8	-1.2	500.3	4.1	30.4	92.5	20.1
1	-1.2	500.8	4.0	30.1	92.6	20.2
1.2	-1.2	501.1	4.1	30.1	92.6	20.3
1.4	-1.2	500.8	4.2	30.3	93.0	20.4
1.6	-1.2	500.9	4.2	30.3	93.0	20.7
1.8	-1.2	501.1	4.3	30.1	92.9	20.7
2	-1.2	500.4	4.2	30.1	93.5	20.7
2.2	-1.2	500.7	4.3	29.9	93.6	20.8
2.4	-1.2	500.6	4.3	30.0	93.7	20.9
2.6	-1.2	500.6	4.2	29.9	93.4	21.1
2.8	-1.2	500.8	4.1	30.0	93.1	21.2
3	-1.2	501.1	4.4	30.0	93.0	21.3
3.2	-1.2	500.7	4.2	29.8	93.0	21.2
3.2	-1.4	500.3	4.2	29.6	92.9	21.1
3	-1.4	500.7	4.3	30.0	93.2	20.9
2.8	-1.4	500.8	4.1	30.0	92.9	21.1
2.6	-1.4	500.2	4.2	30.0	93.6	20.8
2.4	-1.4	500.1	4.1	30.1	93.8	20.7
2.2	-1.4	500.5	4.3	29.9	93.4	20.8
2	-1.4	500.0	4.2	29.9	93.6	20.6
1.8	-1.4	500.6	4.1	30.1	93.2	20.6
1.6	-1.4	500.9	4.1	30.2	92.7	20.7
1.4	-1.4	500.8	4.2	30.3	92.9	20.3
1.2	-1.4	500.7	4.1	30.2	92.7	20.2
1	-1.4	500.5	4.1	30.4	92.7	20.3
0.8	-1.4	500.6	4.2	30.3	92.4	20.1
0.6	-1.4	500.6	4.2	30.5	92.3	20.0
0.4	-1.4	500.4	4.1	30.5	92.5	19.8
0.2	-1.4	500.0	4.1	30.2	92.5	20.0
0	-1.4	499.8	4.2	30.4	92.6	19.7
-0.2	-1.4	499.8	4.3	30.4	92.3	19.7
-0.4	-1.4	499.7	4.2	30.4	92.4	19.5
-0.6	-1.4	500.1	4.1	30.5	91.8	19.4
-0.8	-1.4	499.3	4.0	30.4	92.2	19.3
-1	-1.4	499.3	4.1	30.5	92.2	19.1
-1.2	-1.4	498.1	4.1	30.2	93.0	19.1
-1.4	-1.4	499.0	4.0	29.9	91.9	19.1
-1.6	-1.4	498.8	4.1	30.2	92.3	18.9
-1.8	-1.4	498.5	4.1	30.1	92.5	18.7
-2	-1.4	499.1	4.1	30.1	91.9	18.7
-2.2	-1.4	499.0	4.1	30.2	91.8	18.5
-2.4	-1.4	498.3	4.0	30.1	92.4	18.2
-2.6	-1.4	497.4	4.0	29.9	92.9	18.2
-2.8	-1.4	496.3	4.0	29.7	93.6	17.7
-3	-1.4	496.4	4.3	29.7	93.2	17.4
-3.2	-1.4	495.4	4.3	29.8	93.4	16.5
-3	-1.6	496.7	4.2	29.8	92.5	17.1
-2.8	-1.6	498.0	4.1	29.9	91.7	17.7
-2.6	-1.6	497.6	4.1	29.9	92.5	17.9
-2.4	-1.6	498.0	4.0	30.0	92.4	18.1
-2.2	-1.6	498.3	4.1	30.0	91.9	18.3
-2	-1.6	498.6	4.1	30.2	91.8	18.4
-1.8	-1.6	499.1	4.0	30.3	91.6	18.8
-1.6	-1.6	499.1	4.2	30.1	91.6	18.9
-1.4	-1.6	499.1	4.1	30.2	91.7	19.0
-1.2	-1.6	499.0	4.0	30.5	91.9	19.1
-1	-1.6	499.7	4.1	30.4	91.4	19.2
-0.8	-1.6	499.6	4.2	30.3	91.9	19.3
-0.6	-1.6	499.2	4.2	30.4	92.6	19.2
-0.4	-1.6	499.4	4.2	30.6	92.2	19.5
-0.2	-1.6	499.4	4.2	30.4	92.3	19.7
0	-1.6	499.9	4.2	30.5	92.1	19.7
0.2	-1.6	499.9	4.2	30.5	92.2	19.9
0.4	-1.6	499.7	4.3	30.4	92.8	20.1
0.6	-1.6	500.3	4.3	30.6	92.3	20.0
0.8	-1.6	500.3	4.1	30.3	92.5	20.2
1	-1.6	500.6	4.2	30.4	92.4	20.3
1.2	-1.6	500.6	4.1	30.5	92.6	20.3
1.4	-1.6	500.5	4.3	30.5	93.0	20.5
1.6	-1.6	500.5	4.2	30.5	93.1	20.6
1.8	-1.6	500.0	4.2	30.3	93.4	20.6
2	-1.6	500.0	4.3	30.2	93.7	20.7
2.2	-1.6	500.1	4.2	30.2	93.8	20.9
2.4	-1.6	500.2	4.2	30.1	93.7	21.0
2.6	-1.6	497.3	4.1	28.7	95.6	20.3
2.8	-1.6	500.0	4.3	30.0	93.6	21.0
3	-1.6	499.1	3.6	29.7	93.4	20.6
3	-1.8	499.7	4.2	29.9	93.6	20.6
2.8	-1.8	499.9	4.3	30.2	93.7	20.9
2.6	-1.8	501.2	4.4	30.3	93.0	21.0
2.4	-1.8	499.8	4.3	30.0	94.2	20.7
2.2	-1.8	499.8	4.3	30.0	93.9	20.6
2	-1.8	499.7	4.2	30.0	93.7	20.4
1.8	-1.8	500.2	4.2	30.0	93.3	20.5
1.6	-1.8	500.6	4.3	30.3	92.9	20.5
1.4	-1.8	500.2	4.2	30.3	92.8	20.3
1.2	-1.8	499.6	4.1	30.6	93.2	20.2
1	-1.8	500.2	4.1	30.5	92.7	20.1
0.8	-1.8	500.0	4.1	30.6	92.5	20.0
0.6	-1.8	500.1	4.2	30.5	92.4	20.0
0.4	-1.8	499.8	4.0	30.3	92.2	19.7
0.2	-1.8	500.0	4.2	30.5	92.0	19.6
0	-1.8	499.7	4.2	30.6	91.9	19.7
-0.2	-1.8	499.9	4.2	30.5	91.9	19.5
-0.4	-1.8	500.4	4.2	30.4	91.3	19.3
-0.6	-1.8	500.0	4.3	30.3	91.4	19.3
-0.8	-1.8	499.1	4.0	30.5	91.5	19.1
-1	-1.8	499.1	4.2	30.4	91.7	19.1
-1.2	-1.8	498.9	4.2	30.4	92.0	18.9
-1.4	-1.8	498.7	4.0	30.0	91.6	18.8
-1.6	-1.8	498.7	4.2	30.2	91.4	18.7
-1.8	-1.8	498.3	4.1	30.1	91.8	18.6
-2	-1.8	498.9	4.1	30.1	91.0	18.4
-2.2	-1.8	497.0	4.2	29.9	92.9	18.1
-2.4	-1.8	498.3	3.9	30.0	91.6	17.8
-2.6	-1.8	498.1	3.9	30.0	91.5	17.6
-2.8	-1.8	497.6	4.0	29.7	91.9	17.3
-3	-1.8	496.2	4.2	29.6	92.4	16.7
-2.8	-2	496.0	4.0	29.5	92.9	16.8
-2.6	-2	497.2	3.9	29.7	91.9	17.3
-2.4	-2	495.6	4.2	29.6	93.9	17.6
-2.2	-2	497.5	4.0	29.9	91.9	17.8
-2	-2	498.3	4.0	30.0	91.2	18.2
-1.8	-2	498.0	4.2	30.0	91.6	18.3
-1.6	-2	498.5	4.2	29.9	91.7	18.5
-1.4	-2	497.5	4.2	29.7	92.9	18.4
-1.2	-2	499.3	4.0	30.4	91.0	18.8
-1	-2	499.4	3.8	30.3	91.1	18.8
-0.8	-2	499.1	4.0	30.3	91.5	18.8
-0.6	-2	498.8	4.1	30.3	92.0	19.0
-0.4	-2	499.6	4.1	30.4	91.8	19.1
-0.2	-2	499.8	4.1	30.2	91.5	19.4
0	-2	500.0	4.2	30.4	91.7	19.4
0.2	-2	499.9	4.1	30.2	91.6	19.6
0.4	-2	500.2	4.2	30.3	92.0	19.6
0.6	-2	500.1	4.2	30.4	92.2	19.6
0.8	-2	500.9	4.2	30.5	91.6	19.9
1	-2	500.2	4.0	30.6	92.2	19.8
1.2	-2	500.2	4.1	30.4	92.5	20.0
1.4	-2	500.5	4.2	30.2	92.5	19.9
1.6	-2	501.3	4.2	30.4	92.2	20.2
1.8	-2	499.8	4.3	30.1	93.6	20.2
2	-2	500.1	4.1	30.0	93.0	20.3
2.2	-2	500.4	4.1	30.1	92.9	20.4
2.4	-2	500.7	4.1	30.3	93.0	20.4
2.6	-2	499.8	4.2	30.0	93.7	20.4
2.8	-2	499.7	4.2	30.0	93.7	20.2
2.6	-2.2	500.4	4.2	29.8	92.9	20.1
2.4	-2.2	500.6	4.3	29.9	92.9	20.3
2.2	-2.2	500.8	4.2	30.0	92.5	20.1
2	-2.2	500.5	4.2	30.0	92.9	19.9
1.8	-2.2	500.5	4.1	30.1	92.6	19.9
1.6	-2.2	500.5	4.1	30.3	92.6	19.9
1.4	-2.2	500.0	4.2	30.0	92.7	19.7
1.2	-2.2	500.5	4.2	30.3	92.3	19.7
1	-2.2	500.4	4.1	30.3	91.9	19.7
0.8	-2.2	500.2	4.1	30.4	92.0	19.4
0.6	-2.2	499.8	4.1	30.3	92.3	19.3
0.4	-2.2	499.8	4.0	30.4	91.7	19.3
0.2	-2.2	499.5	4.1	30.2	91.7	19.3
0	-2.2	500.0	4.1	30.1	91.0	19.2
-0.2	-2.2	499.4	4.1	30.2	91.3	19.1
-0.4	-2.2	499.9	4.1	30.2	90.8	19.0
-0.6	-2.2	498.9	4.0	30.2	91.6	18.7
-0.8	-2.2	499.1	4.1	30.3	91.2	18.6
-1	-2.2	499.2	4.0	30.0	90.7	18.5
-1.2	-2.2	499.2	4.0	30.1	90.7	18.3
-1.6	-2.2	498.9	4.1	29.9	90.6	18.1
-1.8	-2.2	497.6	4.0	29.9	91.7	17.9
-2	-2.2	497.7	3.9	29.9	91.6	17.6
-2.2	-2.2	497.3	3.8	29.7	91.6	17.2
-2.4	-2.2	497.2	4.1	29.5	91.8	17.0
-2.6	-2.2	497.5	3.8	29.2	90.9	16.9
-2.6	-2.4	495.8	3.9	29.3	91.7	15.9
-2.4	-2.4	496.2	3.9	29.4	91.9	16.6
-2.2	-2.4	497.3	3.9	29.5	91.3	17.0
-2	-2.4	497.4	3.8	29.6	91.2	17.4
-1.8	-2.4	498.0	3.9	29.8	90.9	17.4
-1.6	-2.4	497.9	4.0	29.8	91.0	17.7
-1.4	-2.4	497.9	4.0	29.8	91.2	17.9
-1.2	-2.4	499.2	4.0	29.9	90.3	18.4
-1	-2.4	499.0	3.9	30.0	90.6	18.4
-0.8	-2.4	499.2	4.1	30.0	90.7	18.5
-0.6	-2.4	499.1	3.9	30.1	90.7	18.6
-0.4	-2.4	499.4	4.0	30.2	90.7	18.8
-0.2	-2.4	499.8	3.9	30.1	90.7	18.9
0	-2.4	499.7	3.9	30.2	91.0	18.9
0.2	-2.4	499.9	4.0	30.2	91.1	19.0
0.4	-2.4	499.6	4.1	30.1	91.7	19.2
0.6	-2.4	500.0	4.1	30.2	91.3	19.3
0.8	-2.4	500.0	4.0	30.3	91.7	19.2
1	-2.4	500.1	4.1	30.0	91.5	19.7
1.2	-2.4	500.1	4.1	30.1	92.0	19.5
1.4	-2.4	500.2	4.1	30.1	91.9	19.7
1.6	-2.4	500.8	4.0	30.1	91.9	19.7
1.8	-2.4	500.5	4.3	30.1	92.6	19.6
2	-2.4	500.8	4.1	30.0	92.3	19.8
2.2	-2.4	500.2	4.0	29.6	92.4	19.9
2.4	-2.4	499.6	4.2	29.6	93.4	19.6
2.6	-2.4	499.4	4.1	29.4	93.2	19.3
2.4	-2.6	498.7	4.0	29.4	93.3	19.1
2.2	-2.6	500.3	4.0	29.4	92.1	19.6
2	-2.6	500.6	4.0	29.6	92.2	19.5
1.8	-2.6	500.7	4.1	29.9	91.9	19.7
1.6	-2.6	500.6	4.0	29.8	91.7	19.5
1.4	-2.6	499.3	4.2	29.9	92.6	19.2
1.2	-2.6	500.1	4.0	30.1	91.4	19.4
1	-2.6	500.0	4.0	30.1	91.4	19.2
0.8	-2.6	500.2	3.9	30.1	91.2	19.1
0.6	-2.6	499.7	3.9	29.9	91.4	19.0
0.4	-2.6	499.9	4.0	30.0	90.9	19.0
0.2	-2.6	499.7	3.9	30.1	90.8	18.8
0	-2.6	499.7	3.9	30.0	90.7	18.6
-0.2	-2.6	499.3	3.8	30.0	90.9	18.6
-0.4	-2.6	499.3	3.9	30.0	90.5	18.6
-0.6	-2.6	498.8	3.9	30.0	90.7	18.4
-0.8	-2.6	498.7	4.0	29.9	90.7	18.3
-1	-2.6	499.3	3.9	29.8	89.9	18.2
-1.2	-2.6	499.2	3.8	29.8	89.9	17.8
-1.4	-2.6	498.0	3.8	29.9	90.8	17.5
-1.6	-2.6	498.0	3.8	29.6	90.3	17.3
-1.8	-2.6	496.9	3.8	29.5	91.2	17.1
-2	-2.6	496.7	3.7	29.4	91.0	16.7
-2.2	-2.6	496.6	3.9	29.2	90.9	16.4
-2.4	-2.6	495.2	4.0	29.1	91.9	15.5
-2	-2.8	496.5	3.9	29.2	90.6	16.1
-1.8	-2.8	497.1	3.9	29.4	90.7	16.6
-1.6	-2.8	497.8	3.8	29.5	90.2	17.1
-1.4	-2.8	498.4	3.8	29.7	89.8	17.3
-1.2	-2.8	498.7	3.9	29.8	90.0	17.7
-1	-2.8	499.3	3.8	29.9	89.8	17.8
-0.8	-2.8	498.7	3.9	29.9	90.3	18.1
-0.6	-2.8	499.2	3.9	29.8	90.3	18.2
-0.4	-2.8	499.2	3.9	29.9	90.3	18.4
-0.2	-2.8	499.2	4.0	30.0	90.7	18.6
0	-2.8	499.7	4.0	29.9	90.6	18.6
0.2	-2.8	499.7	4.0	29.9	90.7	18.8
0.4	-2.8	499.7	4.1	30.0	90.7	18.9
0.6	-2.8	499.4	4.0	30.0	91.5	19.0
0.8	-2.8	499.5	4.0	29.9	91.6	19.1
1	-2.8	499.8	3.9	30.2	91.6	19.1
1.2	-2.8	500.2	4.0	30.1	91.3	19.4
1.4	-2.8	499.2	4.1	29.7	92.1	19.3
1.6	-2.8	500.1	4.1	29.8	91.9	19.4
1.8	-2.8	500.4	4.1	29.9	91.6	19.5
2	-2.8	500.1	4.0	29.7	91.9	19.4
1.8	-3	499.4	4.0	29.6	92.0	18.9
1.6	-3	499.5	4.1	29.5	91.9	19.2
1.4	-3	499.8	4.0	29.9	91.2	19.3
1.2	-3	500.2	3.9	30.0	90.8	19.0
1	-3	499.8	4.0	30.0	91.1	19.0
0.8	-3	499.6	4.1	30.0	91.3	18.9
0.6	-3	499.7	3.9	29.9	90.8	18.8
0.4	-3	499.5	4.0	30.0	91.0	18.8
0.2	-3	499.5	3.9	29.9	90.4	18.8
0	-3	499.3	3.8	29.9	90.5	18.6
-0.2	-3	499.6	3.7	29.8	89.9	18.4
-0.4	-3	499.0	3.9	29.8	90.1	18.3
-0.6	-3	498.8	3.9	29.9	90.0	18.2
-0.8	-3	499.1	3.7	29.9	89.6	18.0
-1	-3	498.7	3.8	29.8	89.6	18.0
-1.2	-3	499.3	3.8	29.7	89.8	17.5
-1.4	-3	499.0	3.8	29.2	89.6	17.3
-1.6	-3	496.8	4.0	29.5	90.6	16.8
-1.8	-3	495.4	4.0	29.2	91.5	16.1
-1.4	-3.2	497.1	3.9	29.3	89.7	16.8
-1.2	-3.2	497.9	3.8	29.6	89.4	17.3
-1	-3.2	498.6	3.9	29.5	89.0	17.7
-0.8	-3.2	497.7	3.8	29.6	90.3	17.7
-0.6	-3.2	498.3	3.9	29.9	90.0	18.0
-0.4	-3.2	497.7	4.0	29.6	90.9	18.2
-0.2	-3.2	499.3	4.0	29.8	89.8	18.4
0	-3.2	499.2	4.0	30.0	90.0	18.4
0.2	-3.2	499.4	4.0	29.9	90.1	18.5
0.4	-3.2	499.5	4.0	30.1	90.2	18.6
0.6	-3.2	499.1	4.0	30.0	90.9	18.6
0.8	-3.2	499.2	4.1	30.0	91.2	18.7
1	-3.2	499.4	4.0	29.9	91.2	18.9
1.2	-3.2	499.3	4.0	30.1	91.4	18.8
1.4	-3.2	499.4	4.0	29.9	91.3	18.7
1	-3.4	498.1	4.1	29.7	91.8	18.0
0.8	-3.4	498.8	4.1	29.8	91.0	18.3
0.6	-3.4	498.5	3.9	29.9	91.1	18.1
0.4	-3.4	499.3	4.1	29.7	90.2	18.2
0.2	-3.4	499.0	3.9	29.6	89.8	18.3
0	-3.4	498.8	3.9	29.9	90.1	18.0
-0.2	-3.4	498.9	3.8	29.9	89.6	17.9
-0.4	-3.4	498.3	4.0	29.8	90.1	17.7
-0.6	-3.4	499.0	4.1	29.6	89.0	17.7
-0.8	-3.4	498.2	3.8	29.5	89.1	17.3
-1	-3.4	497.8	3.9	29.4	89.2	17.0
